Repository: fishruff/steel-lib

# steel-lib
> [Russian / Русский](./README.ru.md)

Engine for comparing and finding analog steel grades by GOST standards. Compares chemical composition and mechanical properties, returns a similarity coefficient in `[0, 1]`.

> **npm:** [npmjs.com/package/steel-lib](https://www.npmjs.com/package/steel-lib)

## Quick start

```ts
import { compareSteel, findSimilar, getSteel } from "steel-lib";

// Compare two grades by name
const result = compareSteel("40Х", "45Х");
console.log(result?.similarity); // ~0.85

// Find most similar grades
const similar = findSimilar("Ст3");
console.log(similar?.slice(0, 3));
// [
//   { steel: "Сталь 20", similarity: 0.92 },
//   { steel: "Сталь 10", similarity: 0.88 },
//   ...
// ]

// Access raw grade data
const steel = getSteel("12Х18Н10Т");
console.log(steel?.standards.aisi); // "321"
console.log(steel?.chemical_composition.Cr); // { min: 17, max: 19 }

// Find a GOST grade by foreign standard code
import { getSteelByStandard } from "steel-lib";
const gostGrade = getSteelByStandard("304");
console.log(gostGrade?.name); // "08Х18Н10"
```

## Use cases

- **Substitute scarce grades** — find a near-equivalent grade when the original is unavailable
- **Material selection** — narrow down grades matching required chemistry/mechanics
- **Foreign standard lookup** — read AISI / DIN-EN / JIS analogues for a given GOST grade

## API

### Lookups

| Function | Description |
|---|---|
| `getSteel(name: string)` | Find a grade by exact name (e.g., `"Ст3"`, `"40Х"`, `"12Х18Н10Т"`) |
| `getSteelById(id: string)` | Find a grade by ID (e.g., `"gost-st3"`, `"gost-40x"`) |
| `getSteelByStandard(code: string)` | Find a GOST grade by AISI/DIN-EN/JIS code (e.g., `"304"`, `"D2"`, `"1.4541"`, `"SUS321"`) |
| `steels: Steel[]` | Full array of all grades in the database |

### Comparison

| Function | Description |
|---|---|
| `compareSteel(aName, bName)` | Compare two grades by name. Returns `null` if either is not found |
| `calculateSimilarity(a, b)` | Compare two `Steel` objects directly |
| `compareChem(a, b)` | Compare chemical composition only (weighted average across elements) |
| `compareRange(a, b)` | Compare two `{min, max}` ranges. Returns `[0..1]` |
| `findSimilar(name)` | Return all grades sorted by descending similarity. Base grade is excluded |

## Data model

```ts
type Steel = {
    id: string;                    // "gost-st3", "gost-40x"
    name: string;                  // "Ст3", "40Х"
    category: SteelCategory;       // "конструкционная углеродистая", etc.
    standards: {
        aisi: string | null;       // "1020", "5140", ...
        din_en: string | null;     // "C22 (1.0402)", ...
        gost: string;              // "Ст3", "40Х"
        jis: string | null;        // "SS400", "SCr440", ...
    };
    chemical_composition: {
        C: MinMax; Cr: MinMax; Mo: MinMax; V: MinMax;
        Mn: MinMax; Si: MinMax; Ni: MinMax;
        P: MinMax; S: MinMax; Cu: MinMax;
        Ti?: MinMax; W?: MinMax; Co?: MinMax;
        Al?: MinMax; As?: MinMax;
    };
    mechanical_properties: {
        hardness_hrc: MinMax;
        hardness_hb: MinMax;
        tensile_strength_mpa: number | null;
        yield_strength_mpa: number | null;
        elongation_percent: number | null;
        impact_toughness_j_cm2: number | null;
    };
    physical_properties: {
        density_g_cm3: number | null;
        thermal_conductivity_w_mk: number | null;
    };
    description: string;
};

type MinMax = { min: number | null; max: number | null };
```

## Algorithm

Hybrid range similarity:

- **Overlap score** (weight `0.7`) — IoU-like measure for `{min, max}` ranges
- **Center score** (weight `0.3`) — closeness of midpoints

Final similarity is a weighted average over chemistry elements + yield strength. Element weights are based on metallurgical importance:

- ASM Handbook Vol. 1 — alloying element influence hierarchy
- IIW Carbon Equivalent (`CEV = C + Mn/6 + (Cu+Ni)/15 + (Cr+Mo+V)/5`)
- PREN (`Cr + 3.3·Mo + 16·N`) — pitting resistance

See [`src/similarity.ts`](./src/similarity.ts) for full weight table and rationale.

## Coverage

v0.1.0 ships with **60 GOST grades** across categories:

- **Carbon construction** — Ст3, Ст5, Сталь 10–60
- **Alloy structural** — 20Х, 40Х, 30ХГСА, 40ХН, 12ХН3А, 40ХН2МА, 38Х2МЮА, etc.
- **Spring** — 65Г, 60С2А, 50ХФА, 70С3А
- **Bearing** — ШХ15, ШХ15СГ
- **Tool carbon** — У7, У8, У9, У10, У12
- **Tool alloy** — ХВГ, 5ХНМ, 4Х5МФС, Х12, Х12МФ, Х12Ф1, 9ХС
- **High-speed** — Р6М5, Р18, Р6М5К5
- **Stainless** — 08Х18Н10, 08Х18Н10Т, 12Х18Н10Т, 12Х13, 20Х13, 40Х13, 10Х17Н13М2Т

Foreign standards (AISI / DIN-EN / JIS) are included as cross-reference fields on each grade. Standalone non-GOST entries are planned for v0.2.0.

## Roadmap

- **v0.2.0** — search by AISI/DIN/JIS, `explainSimilarity()`, test suite, more grades
- **v1.0.0** — stable API, CLI (`npx steel-lib compare <a> <b>`), full JSDoc

File: src/steels_base.json (part 1 of 3)
{
  "version": "1.0",
  "source_standard": "GOST",
  "_schema": {
    "_about": "Описание полей каждой записи в массиве `steels`. Этот блок — справочный, на парсинг не влияет.",
    "id": "Уникальный идентификатор марки. Формат: <стандарт>-<slug>, kebab-case, латинская транслитерация (например, gost-40x, gost-12x18n10t).",
    "name": "Официальное обозначение марки в оригинале (кириллица для ГОСТ).",
    "category": "Тип стали по назначению. Возможные значения: 'конструкционная углеродистая', 'конструкционная легированная', 'рессорно-пружинная', 'инструментальная углеродистая', 'инструментальная легированная', 'коррозионностойкая'.",
    "standards": {
      "_about": "Аналоги по зарубежным стандартам. Для ключей без прямого аналога — null.",
      "aisi": "Аналог по AISI/SAE (США), например '1045', '5140', 'D2'.",
      "din_en": "Аналог по DIN/EN (Европа), часто с номером Werkstoff в скобках, например 'C45 (1.1191)'.",
      "gost": "Обозначение по ГОСТ — основной стандарт для записей в этом файле.",
      "jis": "Аналог по JIS (Япония), например 'S45C', 'SKD11'."
    },
    "chemical_composition": {
      "_unit": "Массовая доля элемента, %.",
      "_format": "Каждый элемент — объект {min, max}. Одно или оба значения могут быть null. Например, 'Max 0.04' → {min: null, max: 0.04}; '≥ 0.7' → {min: 0.7, max: null}.",
      "C": "Углерод — основной упрочнитель: повышает твёрдость и прочность, снижает пластичность и свариваемость.",
      "Cr": "Хром — повышает прокаливаемость, твёрдость, износо- и коррозионную стойкость (>13% — нержавеющая).",
      "Mo": "Молибден — повышает прокаливаемость и теплостойкость, снижает отпускную хрупкость.",
      "V": "Ванадий — измельчает зерно, повышает износостойкость и прочность за счёт карбидов.",
      "W": "Вольфрам — повышает теплостойкость и красностойкость; сильный карбидообразователь.",
      "Ti": "Титан — стабилизирует углерод (связывает в карбиды TiC), защищает от межкристаллитной коррозии в нержавеющих сталях.",
      "Mn": "Марганец — раскислитель и десульфуратор; повышает прокаливаемость и прочность.",
      "Si": "Кремний — раскислитель; повышает упругость и предел текучести (важен для пружинных сталей).",
      "Ni": "Никель — повышает вязкость, прокаливаемость и коррозионную стойкость; стабилизатор аустенита.",
      "P": "Фосфор — вредная примесь, вызывает хладноломкость; обычно ограничен сверху.",
      "S": "Сера — вредная примесь, вызывает красноломкость; обычно ограничена сверху.",
      "Cu": "Медь — чаще как примесь; в малых количествах повышает коррозионную стойкость в атмосфере.",
      "As": "Мышьяк — вредная примесь, ограничивается сверху."
    },
    "mechanical_properties": {
      "_about": "Механические свойства. Если значение неизвестно — null (ключ остаётся).",
      "hardness_hrc": "Твёрдость по Роквеллу, шкала C, единиц HRC. Применяется для закалённых сталей (диапазон ~20–70). Объект {min, max}.",
      "hardness_hb": "Твёрдость по Бринеллю, единиц HB. Применяется для отожжённого/нормализованного состояния (диапазон ~100–450). Объект {min, max}.",
      "tensile_strength_mpa": "Предел прочности при растяжении (σв), МПа. Напряжение, при котором образец разрушается.",
      "yield_strength_mpa": "Предел текучести (σ0.2 или σт), МПа. Напряжение начала пластической деформации.",
      "elongation_percent": "Относительное удлинение при разрыве (δ5), %. Мера пластичности.",
      "impact_toughness_j_cm2": "Ударная вязкость (KCU), Дж/см². Энергия разрушения образца с надрезом при ударе."
    },
    "physical_properties": {
      "density_g_cm3": "Плотность (ρ), г/см³. Для большинства сталей — 7.7–7.9.",
      "thermal_conductivity_w_mk": "Теплопроводность (λ), Вт/(м·К), при ~20 °C."
    },
    "description": "Краткая характеристика (1–2 предложения): класс, ключевые свойства и типичные применения."
  },
  "steels": [
    {
      "id": "gost-st20",
      "name": "Сталь 20",
      "category": "конструкционная углеродистая",
      "standards": {
        "aisi": "1020",
        "din_en": "C22 (1.0402)",
        "gost": "20",
        "jis": "S20C"
      },
      "chemical_composition": {
        "C": {
          "min": 0.17,
          "max": 0.24
        },
        "Cr": {
          "min": null,
          "max": 0.25
        },
        "Mo": {
          "min": null,
          "max": null
        },
        "V": {
          "min": null,
          "max": null
        },
        "Mn": {
          "min": 0.35,
          "max": 0.65
        },
        "Si": {
          "min": 0.17,
          "max": 0.37
        },
        "Ni": {
          "min": null,
          "max": 0.3
        },
        "P": {
          "min": null,
          "max": 0.035
        },
        "S": {
          "min": null,
          "max": 0.04
        },
        "Cu": {
          "min": null,
          "max": 0.3
        },
        "As": {
          "min": null,
          "max": 0.08
        }
      },
      "mechanical_properties": {
        "hardness_hrc": {
          "min": null,
          "max": null
        },
        "hardness_hb": {
          "min": 163,
          "max": 207
        },
        "tensile_strength_mpa": 410,
        "yield_strength_mpa": 245,
        "elongation_percent": 25,
        "impact_toughness_j_cm2": 78
      },
      "physical_properties": {
        "density_g_cm3": 7.859,
        "thermal_conductivity_w_mk": 52
      },
      "description": "Низкоуглеродистая конструкционная сталь с хорошей пластичностью и свариваемостью. Применяется для малонагруженных деталей, штампованных изделий, труб, цементируемых деталей."
    },
    {
      "id": "gost-st45",
      "name": "Сталь 45",
      "category": "конструкционная углеродистая",
      "standards": {
        "aisi": "1045",
        "din_en": "C45 (1.1191)",
        "gost": "45",
        "jis": "S45C"
      },
      "chemical_composition": {
        "C": {
          "min": 0.42,
          "max": 0.5
        },
        "Cr": {
          "min": null,
          "max": 0.25
        },
        "Mo": {
          "min": null,
          "max": null
        },
        "V": {
          "min": null,
          "max": null
        },
        "Mn": {
          "min": 0.5,
          "max": 0.8
        },
        "Si": {
          "min": 0.17,
          "max": 0.37
        },
        "Ni": {
          "min": null,
          "max": 0.3
        },
        "P": {
          "min": null,
          "max": 0.035
        },
        "S": {
          "min": null,
          "max": 0.04
        },
        "Cu": {
          "min": null,
          "max": 0.3
        },
        "As": {
          "min": null,
          "max": 0.08
        }
      },
      "mechanical_properties": {
        "hardness_hrc": {
          "min": null,
          "max": null
        },
        "hardness_hb": {
          "min": 207,
          "max": 229
        },
        "tensile_strength_mpa": 600,
        "yield_strength_mpa": 355,
        "elongation_percent": 16,
        "impact_toughness_j_cm2": null
      },
      "physical_properties": {
        "density_g_cm3": 7.826,
        "thermal_conductivity_w_mk": 47
      },
      "description": "Среднеуглеродистая качественная сталь общего машиностроения. Применяется для валов, шестерён, шатунов и других нормализованных и улучшаемых деталей с поверхностной закалкой."
    },
    {
      "id": "gost-40x",
      "name": "40Х",
      "category": "конструкционная легированная",
      "standards": {
        "aisi": "5140",
        "din_en": "41Cr4 (1.7035)",
        "gost": "40Х",
        "jis": "SCr440"
      },
      "chemical_composition": {
        "C": {
          "min": 0.36,
          "max": 0.44
        },
        "Cr": {
          "min": 0.8,
          "max": 1.1
        },
        "Mo": {
          "min": null,
          "max": null
        },
        "V": {
          "min": null,
          "max": null
        },
        "Mn": {
          "min": 0.5,
          "max": 0.8
        },
        "Si": {
          "min": 0.17,
          "max": 0.37
        },
        "Ni": {
          "min": null,
          "max": 0.3
        },
        "P": {
          "min": null,
          "max": 0.035
        },
        "S": {
          "min": null,
          "max": 0.035
        },
        "Cu": {
          "min": null,
          "max": 0.3
        }
      },
      "mechanical_properties": {
        "hardness_hrc": {
          "min": null,
          "max": null
        },
        "hardness_hb": {
          "min": 217,
          "max": 269
        },
        "tensile_strength_mpa": 980,
        "yield_strength_mpa": 785,
        "elongation_percent": 10,
        "impact_toughness_j_cm2": 59
      },
      "physical_properties": {
        "density_g_cm3": 7.82,
        "thermal_conductivity_w_mk": 46
      },
      "description": "Хромистая улучшаемая сталь с высокой прочностью и износостойкостью после закалки и отпуска. Используется для валов, осей, шестерён, втулок и других ответственных нагруженных деталей."
    },
    {
      "id": "gost-30hgsa",
      "name": "30ХГСА",
      "category": "конструкционная легированная",
      "standards": {
        "aisi": null,
        "din_en": null,
        "gost": "30ХГСА",
        "jis": null
      },
      "chemical_composition": {
        "C": {
          "min": 0.28,
          "max": 0.34
        },
        "Cr": {
          "min": 0.8,
          "max": 1.1
        },
        "Mo": {
          "min": null,
          "max": null
        },
        "V": {
          "min": null,
          "max": null
        },
        "Mn": {
          "min": 0.8,
          "max": 1.1
        },
        "Si": {
          "min": 0.9,
          "max": 1.2
        },
        "Ni": {
          "min": null,
          "max": 0.3
        },
        "P": {
          "min": null,
          "max": 0.025
        },
        "S": {
          "min": null,
          "max": 0.025
        },
        "Cu": {
          "min": null,
          "max": 0.3
        }
      },
      "mechanical_properties": {
        "hardness_hrc": {
          "min": null,
          "max": null
        },
        "hardness_hb": {
          "min": null,
          "max": 229
        },
        "tensile_strength_mpa": 1080,
        "yield_strength_mpa": 830,
        "elongation_percent": 10,
        "impact_toughness_j_cm2": 49
      },
      "physical_properties": {
        "density_g_cm3": 7.85,
        "thermal_conductivity_w_mk": 38
      },
      "description": "Хромансиль — легированная конструкционная сталь высокой прочности и вязкости. Применяется в авиастроении, машиностроении и оборонной промышленности для ответственных силовых деталей."
    },
    {
      "id": "gost-65g",
      "name": "65Г",
      "category": "рессорно-пружинная",
      "standards": {
        "aisi": "1066",
        "din_en": "66Mn4",
        "gost": "65Г",
        "jis": null
      },
      "chemical_composition": {
        "C": {
          "min": 0.62,
          "max": 0.7
        },
        "Cr": {
          "min": null,
          "max": 0.25
        },
        "Mo": {
          "min": null,
          "max": null
        },
        "V": {
          "min": null,
          "max": null
        },
        "Mn": {
          "min": 0.9,
          "max": 1.2
        },
        "Si": {
          "min": 0.17,
          "max": 0.37
        },
        "Ni": {
          "min": null,
          "max": 0.25
        },
        "P": {
          "min": null,
          "max": 0.035
        },
        "S": {
          "min": null,
          "max": 0.035
        },
        "Cu": {
          "min": null,
          "max": 0.2
        }
      },
      "mechanical_properties": {
        "hardness_hrc": {
          "min": null,
          "max": null
        },
        "hardness_hb": {
          "min": 241,
          "max": 285
        },
        "tensile_strength_mpa": 980,
        "yield_strength_mpa": 785,
        "elongation_percent": 8,
        "impact_toughness_j_cm2": null
      },
      "physical_properties": {
        "density_g_cm3": 7.85,
        "thermal_conductivity_w_mk": 36
      },
      "description": "Рессорно-пружинная марганцевая сталь с высокой упругостью и износостойкостью. Применяется для рессор, пружин, подпружинных шайб, фрикционных дисков и других упругих элементов."
    },
    {
      "id": "gost-u8",
      "name": "У8",
      "category": "инструментальная углеродистая",
      "standards": {
        "aisi": "W108",
        "din_en": "C80W1 (1.1525)",
        "gost": "У8",
        "jis": "SK5"
      },
      "chemical_composition": {
        "C": {
          "min": 0.75,
          "max": 0.84
        },
        "Cr": {
          "min": null,
          "max": 0.2
        },
        "Mo": {
          "min": null,
          "max": null
        },
        "V": {
          "min": null,
          "max": null
        },
        "Mn": {
          "min": 0.17,
          "max": 0.28
        },
        "Si": {
          "min": 0.17,
          "max": 0.33
        },
        "Ni": {
          "min": null,
          "max": 0.25
        },
        "P": {
          "min": null,
          "max": 0.03
        },
        "S": {
          "min": null,
          "max": 0.028
        },
        "Cu": {
          "min": null,
          "max": 0.25
        }
      },
      "mechanical_properties": {
        "hardness_hrc": {
          "min": 61,
          "max": 64
        },
        "hardness_hb": {
          "min": null,
          "max": 187
        },
        "tensile_strength_mpa": 740,
        "yield_strength_mpa": null,
        "elongation_percent": 10,
        "impact_toughness_j_cm2": null
      },
      "physical_properties": {
        "density_g_cm3": 7.83,
        "thermal_conductivity_w_mk": null
      },
      "description": "Углеродистая инструментальная сталь для деревообрабатывающего и слесарного инструмента — стамесок, долот, ножей, топоров, фрез по дереву. После закалки имеет высокую твёрдость, но малую теплостойкость."
    },
    {
      "id": "gost-u10",
      "name": "У10",
      "category": "инструментальная углеродистая",
      "standards": {
        "aisi": "W110",
        "din_en": "C105W1 (1.1645)",
        "gost": "У10",
        "jis": "SK3"
      },
      "chemical_composition": {
        "C": {
          "min": 0.95,
          "max": 1.09
        },
        "Cr": {
          "min": null,
          "max": 0.2
        },
        "Mo": {
          "min": null,
          "max": null
        },
        "V": {
          "min": null,
          "max": null
        },
        "Mn": {
          "min": 0.17,
          "max": 0.33
        },
        "Si": {
          "min": 0.17,
          "max": 0.33
        },
        "Ni": {
          "min": null,
          "max": 0.25
        },
        "P": {
          "min": null,
          "max": 0.03
        },
        "S": {
          "min": null,
          "max": 0.028
        },
        "Cu": {
          "min": null,
          "max": 0.25
        }
      },
      "mechanical_properties": {
        "hardness_hrc": {
          "min": 62,
          "max": 64
        },
        "hardness_hb": {
          "min": null,
          "max": 197
        },
        "tensile_strength_mpa": 750,
        "yield_strength_mpa": null,
        "elongation_percent": null,
        "impact_toughness_j_cm2": null
      },
      "physical_properties": {
        "density_g_cm3": 7.81,
        "thermal_conductivity_w_mk": 40
      },
      "description": "Высокоуглеродистая инструментальная сталь повышенной твёрдости и износостойкости. Применяется для напильников, метчиков, плашек, ножей, пил, измерительного инструмента."
    },
    {
      "id": "gost-h12mf",
      "name": "Х12МФ",
      "category": "инструментальная легированная",
      "standards": {
        "aisi": "D2",
        "din_en": "X160CrMoV12 (1.2379)",
        "gost": "Х12МФ",
        "jis": "SKD11"
      },
      "chemical_composition": {
        "C": {
          "min": 1.45,
          "max": 1.65
        },
        "Cr": {
          "min": 11.0,
          "max": 12.5
        },
        "Mo": {
          "min": 0.4,
          "max": 0.6
        },
        "V": {
          "min": 0.15,
          "max": 0.3
        },
        "Mn": {
          "min": 0.15,
          "max": 0.45
        },
        "Si": {
          "min": 0.1,
          "max": 0.4
        },
        "Ni": {
          "min": null,
          "max": 0.4
        },
        "P": {
          "min": null,
          "max": 0.03
        },
        "S": {
          "min": null,
          "max": 0.03
        },
        "Cu": {
          "min": null,
          "max": 0.3
        }
      },
      "mechanical_properties": {
        "hardness_hrc": {
          "min": 60,
          "max": 64
        },
        "hardness_hb": {
          "min": null,
          "max": 255
        },
        "tensile_strength_mpa": null,
        "yield_strength_mpa": null,
        "elongation_percent": null,
        "impact_toughness_j_cm2": null
      },
      "physical_properties": {
        "density_g_cm3": 7.7,
        "thermal_conductivity_w_mk": null
      },
      "description": "Высокохромистая штамповая сталь холодного деформирования (аналог D2). Сочетает высокую износостойкость и прокаливаемость; широко используется для штампов, ножей, режущего инструмента."
    },
    {
      "id": "gost-9hs",
      "name": "9ХС",
      "category": "инструментальная легированная",
      "standards": {
        "aisi": null,
        "din_en": "90CrSi5",
        "gost": "9ХС",
        "jis": null
      },
      "chemical_composition": {
        "C": {
          "min": 0.85,
          "max": 0.95
        },
        "Cr": {
          "min": 0.95,
          "max": 1.25
        },
        "Mo": {
          "min": null,
          "max": 0.2
        },
        "V": {
          "min": null,
          "max": 0.15
        },
        "W": {
          "min": null,
          "max": 0.2
        },
        "Mn": {
          "min": 0.3,
          "max": 0.6
        },
        "Si": {
          "min": 1.2,
          "max": 1.6
        },
        "Ni": {
          "min": null,
          "max": 0.4
        },
        "P": {
          "min": null,
          "max": 0.03
        },
        "S": {
          "min": null,
          "max": 0.03
        },
        "Cu": {
          "min": null,
          "max": 0.3
        }
      },
      "mechanical_properties": {
        "hardness_hrc": {
          "min": 62,
          "max": 64
        },
        "hardness_hb": {
          "min": null,
          "max": 241
        },
        "tensile_strength_mpa": 790,
        "yield_strength_mpa": 445,
        "elongation_percent": 26,
        "impact_toughness_j_cm2": 39
      },
      "physical_properties": {
        "density_g_cm3": 7.83,
        "thermal_conductivity_w_mk": null
      },
      "description": "Хромокремнистая легированная инструментальная сталь повышенной прокаливаемости. Применяется для свёрл, развёрток, метчиков, плашек и ножей; стойкая к отпуску при умеренной теплостойкости."
    },
    {
      "id": "gost-12x18n10t",
      "name": "12Х18Н10Т",
      "category": "коррозионностойкая",
      "standards": {
        "aisi": "321",
        "din_en": "X6CrNiTi18-10 (1.4541)",
        "gost": "12Х18Н10Т",
        "jis": "SUS321"
      },
      "chemical_composition": {
        "C": {
          "min": null,
          "max": 0.12
        },
        "Cr": {
          "min": 17.0,
          "max": 19.0
        },
        "Mo": {
          "min": null,
          "max": null
        },
        "V": {
          "min": null,
          "max": null
        },
        "Mn": {
          "min": null,
          "max": 2.0
        },
        "Si": {
          "min": null,
          "max": 0.8
        },
        "Ni": {
          "min": 9.0,
          "max": 11.0
        },
        "Ti": {
          "min": 0.4,
          "max": 0.8
        },
        "P": {
          "min": null,
          "max": 0.035
        },
        "S": {
          "min": null,
          "max": 0.02
        },
        "Cu": {
          "min": null,
          "max": 0.3
        }
      },
      "mechanical_properties": {
        "hardness_hrc": {
          "min": null,
          "max": null
        },
        "hardness_hb": {
          "min": null,
          "max": 179
        },
        "tensile_strength_mpa": 510,
        "yield_strength_mpa": 196,
        "elongation_percent": 40,
        "impact_toughness_j_cm2": null
      },
      "physical_properties": {
        "density_g_cm3": 7.92,
        "thermal_conductivity_w_mk": 15
      },
      "description": "Аустенитная хромоникелевая нержавеющая сталь, стабилизированная титаном (аналог AISI 321). Стойка к межкристаллитной коррозии, работает в диапазоне от криогенных температур до +600 C; широко применяется в химической, пищевой и атомной промышленности."
    },
    {
      "id": "gost-st3",
      "name": "Ст3",
      "category": "конструкционная углеродистая",
      "standards": {
        "aisi": "A283 Gr.C",
        "din_en": "S235JR (1.0038)",
        "gost": "Ст3",
        "jis": "SS400"
      },
      "chemical_composition": {
        "C": {
          "min": 0.14,
          "max": 0.22
        },
        "Cr": {
          "min": null,
          "max": 0.3
        },
        "Mo": {
          "min": null,
          "max": null
        },
        "V": {
          "min": null,
          "max": null
        },
        "Mn": {
          "min": 0.4,
          "max": 0.65
        },
        "Si": {
          "min": 0.15,
          "max": 0.3
        },
        "Ni": {
          "min": null,
          "max": 0.3
        },
        "P": {
          "min": null,
          "max": 0.04
        },
        "S": {
          "min": null,
          "max": 0.05
        },
        "Cu": {
          "min": null,
          "max": 0.3
        },
        "As": {
          "min": null,
          "max": 0.08
        }
      },
      "mechanical_properties": {
        "hardness_hrc": {
          "min": null,
          "max": null
        },
        "hardness_hb": {
          "min": null,
          "max": 131
        },
        "tensile_strength_mpa": 380,
        "yield_strength_mpa": 245,
        "elongation_percent": 26,
        "impact_toughness_j_cm2": null
      },
      "physical_properties": {
        "density_g_cm3": 7.85,
        "thermal_conductivity_w_mk": 54
      },
      "description": "Углеродистая сталь обыкновенного качества, спокойная (Ст3сп) — основная марка строительных металлоконструкций, профильного проката, труб; хорошо сваривается."
    },
    {
      "id": "gost-st5",
      "name": "Ст5",
      "category": "конструкционная углеродистая",
      "standards": {
        "aisi": "A283 Gr.D",
        "din_en": "E295 (1.0050)",
        "gost": "Ст5",
        "jis": "SS490"
      },
      "chemical_composition": {
        "C": {
          "min": 0.28,
          "max": 0.37
        },
        "Cr": {
          "min": null,
          "max": 0.3
        },
        "Mo": {
          "min": null,
          "max": null
        },
        "V": {
          "min": null,
          "max": null
        },
        "Mn": {
          "min": 0.5,
          "max": 0.8
        },
        "Si": {
          "min": 0.15,
          "max": 0.3
        },
        "Ni": {
          "min": null,
          "max": 0.3
        },
        "P": {
          "min": null,
          "max": 0.04
        },
        "S": {
          "min": null,
          "max": 0.05
        },
        "Cu": {
          "min": null,
          "max": 0.3
        },
        "As": {
          "min": null,
          "max": 0.08
        }
      },
      "mechanical_properties": {
        "hardness_hrc": {
          "min": null,
          "max": null
        },
        "hardness_hb": {
          "min": null,
          "max": null
        },
        "tensile_strength_mpa": 490,
        "yield_strength_mpa": 285,
        "elongation_percent": 20,
        "impact_toughness_j_cm2": null
      },
      "physical_properties": {
        "density_g_cm3": 7.85,
        "thermal_conductivity_w_mk": 51
      },
      "description": "Углеродистая сталь обыкновенного качества повышенной прочности. Применяется для слабонагруженных деталей машиностроения, рельсовых накладок, болтов, гаек."
    },
    {
      "id": "gost-st10",
      "name": "Сталь 10",
      "category": "конструкционная углеродистая",
      "standards": {
        "aisi": "1010",
        "din_en": "C10E (1.1121)",
        "gost": "10",
        "jis": "S10C"
      },
      "chemical_composition": {
        "C": {
          "min": 0.07,
          "max": 0.14
        },
        "Cr": {
          "min": null,
          "max": 0.15
        },
        "Mo": {
          "min": null,
          "max": null
        },
        "V": {
          "min": null,
          "max": null
        },
        "Mn": {
          "min": 0.35,
          "max": 0.65
        },
        "Si": {
          "min": 0.17,
          "max": 0.37
        },
        "Ni": {
          "min": null,
          "max": 0.3
        },
        "P": {
          "min": null,
          "max": 0.035
        },
        "S": {
          "min": null,
          "max": 0.04
        },
        "Cu": {
          "min": null,
          "max": 0.3
        },
        "As": {
          "min": null,
          "max": 0.08
        }
      },
      "mechanical_properties": {
        "hardness_hrc": {
          "min": null,
          "max": null
        },
        "hardness_hb": {
          "min": null,
          "max": 143
        },
        "tensile_strength_mpa": 335,
        "yield_strength_mpa": 205,
        "elongation_percent": 31,
        "impact_toughness_j_cm2": null
      },
      "physical_properties": {
        "density_g_cm3": 7.856,
        "thermal_conductivity_w_mk": 64
      },
      "description": "Низкоуглеродистая качественная сталь. Применяется для штампованных и цементируемых деталей: пальцев, осей, втулок, толкателей, рычагов; хорошо сваривается."
    },
    {
      "id": "gost-st15",
      "name": "Сталь 15",
      "category": "конструкционная углеродистая",
      "standards": {
        "aisi": "1015",
        "din_en": "C15E (1.1141)",
        "gost": "15",
        "jis": "S15C"
      },
      "chemical_composition": {
        "C": {
          "min": 0.12,
          "max": 0.19
        },
        "Cr": {
          "min": null,
          "max": 0.25
        },
        "Mo": {
          "min": null,
          "max": null
        },
        "V": {
          "min": null,
          "max": null
        },
        "Mn": {
          "min": 0.35,
          "max": 0.65
        },
        "Si": {
          "min": 0.17,
          "max": 0.37
        },
        "Ni": {
          "min": null,
          "max": 0.3
        },
        "P": {
          "min": null,
          "max": 0.035
        },
        "S": {
          "min": null,
          "max": 0.04
        },
        "Cu": {
          "min": null,
          "max": 0.3
        },
        "As": {
          "min": null,
          "max": 0.08
        }
      },
      "mechanical_properties": {
        "hardness_hrc": {
          "min": null,
          "max": null
        },
        "hardness_hb": {
          "min": null,
          "max": 149
        },
        "tensile_strength_mpa": 375,
        "yield_strength_mpa": 225,
        "elongation_percent": 27,
        "impact_toughness_j_cm2": null
      },
      "physical_properties": {
        "density_g_cm3": 7.85,
        "thermal_conductivity_w_mk": 54
      },
      "description": "Низкоуглеродистая качественная сталь для цементируемых деталей небольшого размера: кулачков, малонагруженных шестерён, копиров, втулок."
    },
    {
      "id": "gost-st25",
      "name": "Сталь 25",
      "category": "конструкционная углеродистая",
      "standards": {
        "aisi": "1025",
        "din_en": "C25E (1.1158)",
        "gost": "25",
        "jis": "S25C"
      },
      "chemical_composition": {
        "C": {
          "min": 0.22,
          "max": 0.3
        },
        "Cr": {
          "min": null,
          "max": 0.25
        },
        "Mo": {
          "min": null,
          "max": null
        },
        "V": {
          "min": null,
          "max": null
        },
        "Mn": {
          "min": 0.5,
          "max": 0.8
        },
        "Si": {
          "min": 0.17,
          "max": 0.37
        },
        "Ni": {
          "min": null,
          "max": 0.3
        },
        "P": {
          "min": null,
          "max": 0.035
        },
        "S": {
          "min": null,
          "max": 0.04
        },
        "Cu": {
          "min": null,
          "max": 0.3
        },
        "As": {
          "min": null,
          "max": 0.08
        }
      },
      "mechanical_properties": {
        "hardness_hrc": {
          "min": null,
          "max": null
        },
        "hardness_hb": {
          "min": null,
          "max": 170
        },
        "tensile_strength_mpa": 450,
        "yield_strength_mpa": 275,
        "elongation_percent": 23,
        "impact_toughness_j_cm2": null
      },
      "physical_properties": {
        "density_g_cm3": 7.82,
        "thermal_conductivity_w_mk": 50
      },
      "description": "Малоуглеродистая качественная сталь общего машиностроения. Применяется для осей, валиков, болтов, шпинделей, маховиков, цементируемых деталей."
    },
    {
      "id": "gost-st30",
      "name": "Сталь 30",
      "category": "конструкционная углеродистая",
      "standards": {
        "aisi": "1030",
        "din_en": "C30E (1.1178)",
        "gost": "30",
        "jis": "S30C"
      },
      "chemical_composition": {
        "C": {
          "min": 0.27,
          "max": 0.35
        },
        "Cr": {
          "min": null,
          "max": 0.25
        },
        "Mo": {
          "min": null,
          "max": null
        },
        "V": {
          "min": null,
          "max": null
        },
        "Mn": {
          "min": 0.5,
          "max": 0.8
        },
        "Si": {
          "min": 0.17,
          "max": 0.37
        },
        "Ni": {
          "min": null,
          "max": 0.3
        },
        "P": {
          "min": null,
          "max": 0.035
        },
        "S": {
          "min": null,
          "max": 0.04
        },
        "Cu": {
          "min": null,
          "max": 0.3
        },
        "As": {
          "min": null,
          "max": 0.08
        }
      },
      "mechanical_properties": {
        "hardness_hrc": {
          "min": null,
          "max": null
        },
        "hardness_hb": {
          "min": null,
          "max": 179
        },
        "tensile_strength_mpa": 490,
        "yield_strength_mpa": 295,
        "elongation_percent": 21,
        "impact_toughness_j_cm2": null
      },
      "physical_properties": {
        "density_g_cm3": 7.82,
        "thermal_conductivity_w_mk": 50
      },
      "description": "Среднеуглеродистая качественная сталь. Применяется для тяг, цапф, шатунов, осей, болтов, валов; нормализуется или подвергается улучшению."
    },
    {
      "id": "gost-st35",
      "name": "Сталь 35",
      "category": "конструкционная углеродистая",
      "standards": {
        "aisi": "1035",
        "din_en": "C35E (1.1181)",
        "gost": "35",
        "jis": "S35C"
      },
      "chemical_composition": {
        "C": {
          "min": 0.32,
          "max": 0.4
        },
        "Cr": {
          "min": null,
          "max": 0.25
        },
        "Mo": {
          "min": null,
          "max": null
        },
        "V": {
          "min": null,
          "max": null
        },
        "Mn": {
          "min": 0.5,
          "max": 0.8
        },
        "Si": {
          "min": 0.17,
          "max": 0.37
        },
        "Ni": {
          "min": null,
          "max": 0.3
        },
        "P": {
          "min": null,
          "max": 0.035
        },
        "S": {
          "min": null,
          "max": 0.04
        },
        "Cu": {
          "min": null,
          "max": 0.3
        },
        "As": {
          "min": null,
          "max": 0.08
        }
      },
      "mechanical_properties": {
        "hardness_hrc": {
          "min": null,
          "max": null
        },
        "hardness_hb": {
          "min": null,
          "max": 187
        },
        "tensile_strength_mpa": 530,
        "yield_strength_mpa": 315,
        "elongation_percent": 20,
        "impact_toughness_j_cm2": null
      },
      "physical_properties": {
        "density_g_cm3": 7.826,
        "thermal_conductivity_w_mk": 49
      },
      "description": "Среднеуглеродистая качественная сталь. Применяется для деталей невысокой прочности: коленчатых валов, осей, шпинделей, втулок, шайб, болтов."
    },
    {
      "id": "gost-st40",
      "name": "Сталь 40",
      "category": "конструкционная углеродистая",
      "standards": {
        "aisi": "1040",
        "din_en": "C40E (1.1186)",
        "gost": "40",
        "jis": "S40C"
      },
      "chemical_composition": {
        "C": {
          "min": 0.37,
          "max": 0.45
        },
        "Cr": {
          "min": null,
          "max": 0.25
        },
        "Mo": {
          "min": null,
          "max": null
        },
        "V": {
          "min": null,
          "max": null
        },
        "Mn": {
          "min": 0.5,
          "max": 0.8
        },
        "Si": {
          "min": 0.17,
          "max": 0.37
        },
        "Ni": {
          "min": null,
          "max": 0.3
        },
        "P": {
          "min": null,
          "max": 0.035
        },
        "S": {
          "min": null,
          "max": 0.04
        },
        "Cu": {
          "min": null,
          "max": 0.3
        },
        "As": {
          "min": null,
          "max": 0.08
        }
      },
      "mechanical_properties": {
        "hardness_hrc": {
          "min": null,
          "max": null
        },
        "hardness_hb": {
          "min": null,
          "max": 217
        },
        "tensile_strength_mpa": 580,
        "yield_strength_mpa": 335,
        "elongation_percent": 19,
        "impact_toughness_j_cm2": null
      },
      "physical_properties": {
        "density_g_cm3": 7.85,
        "thermal_conductivity_w_mk": 48
      },
      "description": "Среднеуглеродистая сталь для нормализованных и улучшаемых деталей: труб, поковок, дисков, валов, штоков, плунжеров; поверхностно закаливается."
    },
    {
      "id": "gost-st50",
      "name": "Сталь 50",
      "category": "конструкционная углеродистая",
      "standards": {
        "aisi": "1050",
        "din_en": "C50E (1.1206)",
        "gost": "50",
        "jis": "S50C"
      },
      "chemical_composition": {
        "C": {
          "min": 0.47,
          "max": 0.55
        },
        "Cr": {
          "min": null,
          "max": 0.25
        },
        "Mo": {
          "min": null,
          "max": null
        },
        "V": {
          "min": null,
          "max": null
        },
        "Mn": {
          "min": 0.5,
          "max": 0.8
        },
        "Si": {
          "min": 0.17,
          "max": 0.37
        },
        "Ni": {
          "min": null,
          "max": 0.3
        },
        "P": {
          "min": null,
          "max": 0.035
        },
        "S": {
          "min": null,
          "max": 0.04
        },
        "Cu": {
          "min": null,
          "max": 0.3
        },
        "As": {
          "min": null,
          "max": 0.08
        }
      },
      "mechanical_properties": {
        "hardness_hrc": {
          "min": null,
          "max": null
        },
        "hardness_hb": {
          "min": null,
          "max": 217
        },
        "tensile_strength_mpa": 640,
        "yield_strength_mpa": 375,
        "elongation_percent": 14,
        "impact_toughness_j_cm2": null
      },
      "physical_properties": {
        "density_g_cm3": 7.81,
        "thermal_conductivity_w_mk": 47
      },
      "description": "Среднеуглеродистая сталь повышенной прочности. Применяется для зубчатых колёс, валков прокатных станов, бандажей, штоков, шпинделей; принимает поверхностную закалку."
    },
    {
      "id": "gost-st60",
      "name": "Сталь 60",
      "category": "конструкционная углеродистая",
      "standards": {
        "aisi": "1060",
        "din_en": "C60E (1.1221)",
        "gost": "60",
        "jis": "S58C"
      },
      "chemical_composition": {
        "C": {
          "min": 0.57,
          "max": 0.65
        },
        "Cr": {
          "min": null,
          "max": 0.25
        },
        "Mo": {
          "min": null,
          "max": null
        },
        "V": {
          "min": null,
          "max": null
        },
        "Mn": {
          "min": 0.5,
          "max": 0.8
        },
        "Si": {
          "min": 0.17,
          "max": 0.37
        },
        "Ni": {
          "min": null,
          "max": 0.25
        },
        "P": {
          "min": null,
          "max": 0.035
        },
        "S": {
          "min": null,
          "max": 0.04
        },
        "Cu": {
          "min": null,
          "max": 0.25
        },
        "As": {
          "min": null,
          "max": 0.08
        }
      },
      "mechanical_properties": {
        "hardness_hrc": {
          "min": null,
          "max": null
        },
        "hardness_hb": {
          "min": null,
          "max": 229
        },
        "tensile_strength_mpa": 690,
        "yield_strength_mpa": 410,
        "elongation_percent": 12,
        "impact_toughness_j_cm2": null
      },
      "physical_properties": {
        "density_g_cm3": 7.81,
        "thermal_conductivity_w_mk": 46
      },
      "description": "Высокоуглеродистая сталь для деталей повышенной прочности и износостойкости: дисков сцепления, шпинделей, эксцентриков, прокатных валков, пружин."
    },
    {
      "id": "gost-20x",
      "name": "20Х",
      "category": "конструкционная легированная",
      "standards": {
        "aisi": "5120",
        "din_en": "20Cr4 (1.7027)",
        "gost": "20Х",
        "jis": "SCr420"
      },
      "chemical_composition": {
        "C": {
          "min": 0.17,
          "max": 0.23
        },
        "Cr": {
          "min": 0.7,
          "max": 1.0
        },
        "Mo": {
          "min": null,
          "max": null
        },
        "V": {
          "min": null,
          "max": null
        },
        "Mn": {
          "min": 0.5,
          "max": 0.8
        },
        "Si": {
          "min": 0.17,
          "max": 0.37
        },
        "Ni": {
          "min": null,
          "max": 0.3
        },
        "P": {
          "min": null,
          "max": 0.035
        },
        "S": {
          "min": null,
          "max": 0.035
        },
        "Cu": {
          "min": null,
          "max": 0.3
        }
      },
      "mechanical_properties": {
        "hardness_hrc": {
          "min": null,
          "max": null
        },
        "hardness_hb": {
          "min": null,
          "max": 179
        },
        "tensile_strength_mpa": 780,
        "yield_strength_mpa": 635,
        "elongation_percent": 11,
        "impact_toughness_j_cm2": 59
      },
      "physical_properties": {
        "density_g_cm3": 7.82,
        "thermal_conductivity_w_mk": 43
      },
      "description": "Хромистая цементируемая сталь. Применяется для шестерён, червяков, поршневых пальцев, кулачковых муфт и других деталей с твёрдой поверхностью и вязкой сердцевиной."
    },
    {
      "id": "gost-30x",
      "name": "30Х",
      "category": "конструкционная легированная",
      "standards": {
        "aisi": "5130",
        "din_en": "28Cr4 (1.7030)",
        "gost": "30Х",
        "jis": "SCr430"
      },
      "chemical_composition": {
        "C": {
          "min": 0.24,
          "max": 0.32
        },
        "Cr": {
          "min": 0.8,
          "max": 1.1
        },
        "Mo": {
          "min": null,
          "max": null
        },
        "V": {
          "min": null,
