Repository: fishruff/steel-lib

# steel-lib
> [Russian / Русский](./README.ru.md)

Engine for comparing and finding analog steel grades by GOST standards. Compares chemical composition and mechanical properties, returns a similarity coefficient in `[0, 1]`.

> **npm:** [npmjs.com/package/steel-lib](https://www.npmjs.com/package/steel-lib)

## Data model

```ts
type Steel = {
    id: string;                    // "gost-st3", "gost-40x"
    name: string;                  // "Ст3", "40Х"
    category: SteelCategory;       // "конструкционная углеродистая", etc.
    standards: {
        aisi: string | null;       // "1020", "5140", ...
        din_en: string | null;     // "C22 (1.0402)", ...

File: src/steels_base.json (part 2 of 3)
{
          "max": null
        },
        "Mn": {
          "min": 0.5,
          "max": 0.8
        },
        "Si": {
          "min": 0.17,
          "max": 0.37
        },
        "Ni": {
          "min": null,
          "max": 0.3
        },
        "P": {
          "min": null,
          "max": 0.035
        },
        "S": {
          "min": null,
          "max": 0.035
        },
        "Cu": {
          "min": null,
          "max": 0.3
        }
      },
      "mechanical_properties": {
        "hardness_hrc": {
          "min": null,
          "max": null
        },
        "hardness_hb": {
          "min": null,
          "max": 187
        },
        "tensile_strength_mpa": 880,
        "yield_strength_mpa": 685,
        "elongation_percent": 11,
        "impact_toughness_j_cm2": 59
      },
      "physical_properties": {
        "density_g_cm3": 7.82,
        "thermal_conductivity_w_mk": 42
      },
      "description": "Хромистая улучшаемая сталь. Применяется для осей, болтов, штоков, втулок, валов и других малонагруженных деталей машиностроения."
    },
    {
      "id": "gost-45x",
      "name": "45Х",
      "category": "конструкционная легированная",
      "standards": {
        "aisi": "5145",
        "din_en": "41Cr4 (1.7035)",
        "gost": "45Х",
        "jis": "SCr445"
      },
      "chemical_composition": {
        "C": {
          "min": 0.41,
          "max": 0.49
        },
        "Cr": {
          "min": 0.8,
          "max": 1.1
        },
        "Mo": {
          "min": null,
          "max": null
        },
        "V": {
          "min": null,
          "max": null
        },
        "Mn": {
          "min": 0.5,
          "max": 0.8
        },
        "Si": {
          "min": 0.17,
          "max": 0.37
        },
        "Ni": {
          "min": null,
          "max": 0.3
        },
        "P": {
          "min": null,
          "max": 0.035
        },
        "S": {
          "min": null,
          "max": 0.035
        },
        "Cu": {
          "min": null,
          "max": 0.3
        }
      },
      "mechanical_properties": {
        "hardness_hrc": {
          "min": null,
          "max": null
        },
        "hardness_hb": {
          "min": null,
          "max": 229
        },
        "tensile_strength_mpa": 1030,
        "yield_strength_mpa": 835,
        "elongation_percent": 9,
        "impact_toughness_j_cm2": 39
      },
      "physical_properties": {
        "density_g_cm3": 7.82,
        "thermal_conductivity_w_mk": 41
      },
      "description": "Хромистая улучшаемая сталь повышенной прочности. Применяется для шпинделей, шестерён, валов, плунжеров и других деталей с поверхностной закалкой ТВЧ."
    },
    {
      "id": "gost-50x",
      "name": "50Х",
      "category": "конструкционная легированная",
      "standards": {
        "aisi": "5150",
        "din_en": "50Cr4",
        "gost": "50Х",
        "jis": "SCr450"
      },
      "chemical_composition": {
        "C": {
          "min": 0.46,
          "max": 0.54
        },
        "Cr": {
          "min": 0.8,
          "max": 1.1
        },
        "Mo": {
          "min": null,
          "max": null
        },
        "V": {
          "min": null,
          "max": null
        },
        "Mn": {
          "min": 0.5,
          "max": 0.8
        },
        "Si": {
          "min": 0.17,
          "max": 0.37
        },
        "Ni": {
          "min": null,
          "max": 0.3
        },
        "P": {
          "min": null,
          "max": 0.035
        },
        "S": {
          "min": null,
          "max": 0.035
        },
        "Cu": {
          "min": null,
          "max": 0.3
        }
      },
      "mechanical_properties": {
        "hardness_hrc": {
          "min": null,
          "max": null
        },
        "hardness_hb": {
          "min": null,
          "max": 229
        },
        "tensile_strength_mpa": 1080,
        "yield_strength_mpa": 885,
        "elongation_percent": 9,
        "impact_toughness_j_cm2": 39
      },
      "physical_properties": {
        "density_g_cm3": 7.82,
        "thermal_conductivity_w_mk": 40
      },
      "description": "Среднеуглеродистая хромистая сталь высокой прочности и износостойкости. Применяется для зубчатых колёс, шпинделей, валов, штоков, прокатных валков с поверхностной закалкой."
    },
    {
      "id": "gost-18hgt",
      "name": "18ХГТ",
      "category": "конструкционная легированная",
      "standards": {
        "aisi": "5115 (близкий)",
        "din_en": "21MnCr5 (1.7147)",
        "gost": "18ХГТ",
        "jis": "SMnC420"
      },
      "chemical_composition": {
        "C": {
          "min": 0.17,
          "max": 0.23
        },
        "Cr": {
          "min": 1.0,
          "max": 1.3
        },
        "Mo": {
          "min": null,
          "max": null
        },
        "V": {
          "min": null,
          "max": null
        },
        "Mn": {
          "min": 0.8,
          "max": 1.1
        },
        "Si": {
          "min": 0.17,
          "max": 0.37
        },
        "Ni": {
          "min": null,
          "max": 0.3
        },
        "Ti": {
          "min": 0.03,
          "max": 0.09
        },
        "P": {
          "min": null,
          "max": 0.035
        },
        "S": {
          "min": null,
          "max": 0.035
        },
        "Cu": {
          "min": null,
          "max": 0.3
        }
      },
      "mechanical_properties": {
        "hardness_hrc": {
          "min": null,
          "max": null
        },
        "hardness_hb": {
          "min": null,
          "max": 217
        },
        "tensile_strength_mpa": 980,
        "yield_strength_mpa": 885,
        "elongation_percent": 9,
        "impact_toughness_j_cm2": 78
      },
      "physical_properties": {
        "density_g_cm3": 7.8,
        "thermal_conductivity_w_mk": 38
      },
      "description": "Хромомарганцовая цементируемая сталь, легированная титаном для измельчения зерна. Широко применяется для шестерён коробок передач, валов, шлицевых соединений, кулачковых муфт."
    },
    {
      "id": "gost-25hgt",
      "name": "25ХГТ",
      "category": "конструкционная легированная",
      "standards": {
        "aisi": null,
        "din_en": "25CrMnTi (близкий)",
        "gost": "25ХГТ",
        "jis": null
      },
      "chemical_composition": {
        "C": {
          "min": 0.22,
          "max": 0.29
        },
        "Cr": {
          "min": 1.0,
          "max": 1.3
        },
        "Mo": {
          "min": null,
          "max": null
        },
        "V": {
          "min": null,
          "max": null
        },
        "Mn": {
          "min": 0.8,
          "max": 1.1
        },
        "Si": {
          "min": 0.17,
          "max": 0.37
        },
        "Ni": {
          "min": null,
          "max": 0.3
        },
        "Ti": {
          "min": 0.03,
          "max": 0.09
        },
        "P": {
          "min": null,
          "max": 0.035
        },
        "S": {
          "min": null,
          "max": 0.035
        },
        "Cu": {
          "min": null,
          "max": 0.3
        }
      },
      "mechanical_properties": {
        "hardness_hrc": {
          "min": null,
          "max": null
        },
        "hardness_hb": {
          "min": null,
          "max": 217
        },
        "tensile_strength_mpa": 1180,
        "yield_strength_mpa": 980,
        "elongation_percent": 10,
        "impact_toughness_j_cm2": 78
      },
      "physical_properties": {
        "density_g_cm3": 7.8,
        "thermal_conductivity_w_mk": 38
      },
      "description": "Хромомарганцовая цементируемая сталь, упрочняемая титаном. Применяется для тяжелонагруженных шестерён, валов-шестерён, толкателей, фрикционных муфт."
    },
    {
      "id": "gost-20hn",
      "name": "20ХН",
      "category": "конструкционная легированная",
      "standards": {
        "aisi": "3120 (близкий)",
        "din_en": "20NiCr4",
        "gost": "20ХН",
        "jis": null
      },
      "chemical_composition": {
        "C": {
          "min": 0.17,
          "max": 0.23
        },
        "Cr": {
          "min": 0.45,
          "max": 0.75
        },
        "Mo": {
          "min": null,
          "max": null
        },
        "V": {
          "min": null,
          "max": null
        },
        "Mn": {
          "min": 0.4,
          "max": 0.7
        },
        "Si": {
          "min": 0.17,
          "max": 0.37
        },
        "Ni": {
          "min": 1.0,
          "max": 1.4
        },
        "P": {
          "min": null,
          "max": 0.035
        },
        "S": {
          "min": null,
          "max": 0.035
        },
        "Cu": {
          "min": null,
          "max": 0.3
        }
      },
      "mechanical_properties": {
        "hardness_hrc": {
          "min": null,
          "max": null
        },
        "hardness_hb": {
          "min": null,
          "max": 197
        },
        "tensile_strength_mpa": 785,
        "yield_strength_mpa": 590,
        "elongation_percent": 14,
        "impact_toughness_j_cm2": 78
      },
      "physical_properties": {
        "density_g_cm3": 7.85,
        "thermal_conductivity_w_mk": 41
      },
      "description": "Хромоникелевая цементируемая сталь повышенной вязкости. Применяется для шестерён, валов, втулок, поршневых пальцев и других деталей, работающих при ударных нагрузках."
    },
    {
      "id": "gost-40hn",
      "name": "40ХН",
      "category": "конструкционная легированная",
      "standards": {
        "aisi": "3140",
        "din_en": "40NiCr6",
        "gost": "40ХН",
        "jis": "SNC236"
      },
      "chemical_composition": {
        "C": {
          "min": 0.36,
          "max": 0.44
        },
        "Cr": {
          "min": 0.45,
          "max": 0.75
        },
        "Mo": {
          "min": null,
          "max": null
        },
        "V": {
          "min": null,
          "max": null
        },
        "Mn": {
          "min": 0.5,
          "max": 0.8
        },
        "Si": {
          "min": 0.17,
          "max": 0.37
        },
        "Ni": {
          "min": 1.0,
          "max": 1.4
        },
        "P": {
          "min": null,
          "max": 0.035
        },
        "S": {
          "min": null,
          "max": 0.035
        },
        "Cu": {
          "min": null,
          "max": 0.3
        }
      },
      "mechanical_properties": {
        "hardness_hrc": {
          "min": null,
          "max": null
        },
        "hardness_hb": {
          "min": null,
          "max": 207
        },
        "tensile_strength_mpa": 980,
        "yield_strength_mpa": 785,
        "elongation_percent": 11,
        "impact_toughness_j_cm2": 69
      },
      "physical_properties": {
        "density_g_cm3": 7.82,
        "thermal_conductivity_w_mk": 40
      },
      "description": "Хромоникелевая улучшаемая сталь повышенной прокаливаемости. Применяется для коленчатых валов, шатунов, шестерён, валов-шестерён, осей, нагруженных болтовых соединений."
    },
    {
      "id": "gost-12hn3a",
      "name": "12ХН3А",
      "category": "конструкционная легированная",
      "standards": {
        "aisi": "9310 (близкий)",
        "din_en": "14NiCr14",
        "gost": "12ХН3А",
        "jis": "SNC815"
      },
      "chemical_composition": {
        "C": {
          "min": 0.09,
          "max": 0.16
        },
        "Cr": {
          "min": 0.6,
          "max": 0.9
        },
        "Mo": {
          "min": null,
          "max": null
        },
        "V": {
          "min": null,
          "max": null
        },
        "Mn": {
          "min": 0.3,
          "max": 0.6
        },
        "Si": {
          "min": 0.17,
          "max": 0.37
        },
        "Ni": {
          "min": 2.75,
          "max": 3.15
        },
        "P": {
          "min": null,
          "max": 0.025
        },
        "S": {
          "min": null,
          "max": 0.025
        },
        "Cu": {
          "min": null,
          "max": 0.3
        }
      },
      "mechanical_properties": {
        "hardness_hrc": {
          "min": null,
          "max": null
        },
        "hardness_hb": {
          "min": null,
          "max": 217
        },
        "tensile_strength_mpa": 930,
        "yield_strength_mpa": 685,
        "elongation_percent": 11,
        "impact_toughness_j_cm2": 88
      },
      "physical_properties": {
        "density_g_cm3": 7.85,
        "thermal_conductivity_w_mk": 36
      },
      "description": "Хромоникелевая высоковязкая цементируемая сталь. Применяется для тяжелонагруженных шестерён, валов, осей, шатунов; работает при ударных нагрузках и низких температурах."
    },
    {
      "id": "gost-20hn3a",
      "name": "20ХН3А",
      "category": "конструкционная легированная",
      "standards": {
        "aisi": "3320 (близкий)",
        "din_en": null,
        "gost": "20ХН3А",
        "jis": null
      },
      "chemical_composition": {
        "C": {
          "min": 0.17,
          "max": 0.24
        },
        "Cr": {
          "min": 0.6,
          "max": 0.9
        },
        "Mo": {
          "min": null,
          "max": null
        },
        "V": {
          "min": null,
          "max": null
        },
        "Mn": {
          "min": 0.3,
          "max": 0.6
        },
        "Si": {
          "min": 0.17,
          "max": 0.37
        },
        "Ni": {
          "min": 2.75,
          "max": 3.15
        },
        "P": {
          "min": null,
          "max": 0.025
        },
        "S": {
          "min": null,
          "max": 0.025
        },
        "Cu": {
          "min": null,
          "max": 0.3
        }
      },
      "mechanical_properties": {
        "hardness_hrc": {
          "min": null,
          "max": null
        },
        "hardness_hb": {
          "min": null,
          "max": 217
        },
        "tensile_strength_mpa": 930,
        "yield_strength_mpa": 735,
        "elongation_percent": 12,
        "impact_toughness_j_cm2": 108
      },
      "physical_properties": {
        "density_g_cm3": 7.85,
        "thermal_conductivity_w_mk": 36
      },
      "description": "Хромоникелевая высокопрочная цементируемая сталь. Применяется для крупных деталей, требующих высокой вязкости сердцевины: шестерён, валов, осей, фланцев."
    },
    {
      "id": "gost-38hs",
      "name": "38ХС",
      "category": "конструкционная легированная",
      "standards": {
        "aisi": null,
        "din_en": "37CrSi",
        "gost": "38ХС",
        "jis": null
      },
      "chemical_composition": {
        "C": {
          "min": 0.34,
          "max": 0.42
        },
        "Cr": {
          "min": 1.3,
          "max": 1.6
        },
        "Mo": {
          "min": null,
          "max": null
        },
        "V": {
          "min": null,
          "max": null
        },
        "Mn": {
          "min": 0.3,
          "max": 0.6
        },
        "Si": {
          "min": 1.0,
          "max": 1.4
        },
        "Ni": {
          "min": null,
          "max": 0.3
        },
        "P": {
          "min": null,
          "max": 0.035
        },
        "S": {
          "min": null,
          "max": 0.035
        },
        "Cu": {
          "min": null,
          "max": 0.3
        }
      },
      "mechanical_properties": {
        "hardness_hrc": {
          "min": null,
          "max": null
        },
        "hardness_hb": {
          "min": null,
          "max": 255
        },
        "tensile_strength_mpa": 980,
        "yield_strength_mpa": 785,
        "elongation_percent": 12,
        "impact_toughness_j_cm2": 59
      },
      "physical_properties": {
        "density_g_cm3": 7.85,
        "thermal_conductivity_w_mk": 39
      },
      "description": "Хромокремнистая улучшаемая сталь повышенной прочности. Применяется для валов, осей, шатунов, штоков и других ответственных нагруженных деталей."
    },
    {
      "id": "gost-35hgsa",
      "name": "35ХГСА",
      "category": "конструкционная легированная",
      "standards": {
        "aisi": null,
        "din_en": "36CrMnSi",
        "gost": "35ХГСА",
        "jis": null
      },
      "chemical_composition": {
        "C": {
          "min": 0.32,
          "max": 0.39
        },
        "Cr": {
          "min": 1.1,
          "max": 1.4
        },
        "Mo": {
          "min": null,
          "max": null
        },
        "V": {
          "min": null,
          "max": null
        },
        "Mn": {
          "min": 0.8,
          "max": 1.1
        },
        "Si": {
          "min": 1.1,
          "max": 1.4
        },
        "Ni": {
          "min": null,
          "max": 0.3
        },
        "P": {
          "min": null,
          "max": 0.025
        },
        "S": {
          "min": null,
          "max": 0.025
        },
        "Cu": {
          "min": null,
          "max": 0.3
        }
      },
      "mechanical_properties": {
        "hardness_hrc": {
          "min": null,
          "max": null
        },
        "hardness_hb": {
          "min": null,
          "max": 229
        },
        "tensile_strength_mpa": 1620,
        "yield_strength_mpa": 1275,
        "elongation_percent": 9,
        "impact_toughness_j_cm2": 39
      },
      "physical_properties": {
        "density_g_cm3": 7.85,
        "thermal_conductivity_w_mk": 38
      },
      "description": "Хромансиль повышенной прочности (до 1600 МПа после изотермической закалки). Используется в авиастроении и машиностроении для ответственных силовых деталей."
    },
    {
      "id": "gost-30hma",
      "name": "30ХМА",
      "category": "конструкционная легированная",
      "standards": {
        "aisi": "4130",
        "din_en": "25CrMo4 (1.7218)",
        "gost": "30ХМА",
        "jis": "SCM430"
      },
      "chemical_composition": {
        "C": {
          "min": 0.26,
          "max": 0.34
        },
        "Cr": {
          "min": 0.8,
          "max": 1.1
        },
        "Mo": {
          "min": 0.15,
          "max": 0.25
        },
        "V": {
          "min": null,
          "max": null
        },
        "Mn": {
          "min": 0.4,
          "max": 0.7
        },
        "Si": {
          "min": 0.17,
          "max": 0.37
        },
        "Ni": {
          "min": null,
          "max": 0.3
        },
        "P": {
          "min": null,
          "max": 0.025
        },
        "S": {
          "min": null,
          "max": 0.025
        },
        "Cu": {
          "min": null,
          "max": 0.3
        }
      },
      "mechanical_properties": {
        "hardness_hrc": {
          "min": null,
          "max": null
        },
        "hardness_hb": {
          "min": null,
          "max": 229
        },
        "tensile_strength_mpa": 930,
        "yield_strength_mpa": 735,
        "elongation_percent": 12,
        "impact_toughness_j_cm2": 88
      },
      "physical_properties": {
        "density_g_cm3": 7.83,
        "thermal_conductivity_w_mk": 41
      },
      "description": "Хромомолибденовая улучшаемая сталь, теплостойкая до 450–500 °C. Применяется для валов, осей, шестерён, болтов и трубопроводов высокого давления."
    },
    {
      "id": "gost-35hm",
      "name": "35ХМ",
      "category": "конструкционная легированная",
      "standards": {
        "aisi": "4135",
        "din_en": "34CrMo4 (1.7220)",
        "gost": "35ХМ",
        "jis": "SCM435"
      },
      "chemical_composition": {
        "C": {
          "min": 0.32,
          "max": 0.4
        },
        "Cr": {
          "min": 0.8,
          "max": 1.1
        },
        "Mo": {
          "min": 0.15,
          "max": 0.25
        },
        "V": {
          "min": null,
          "max": null
        },
        "Mn": {
          "min": 0.4,
          "max": 0.7
        },
        "Si": {
          "min": 0.17,
          "max": 0.37
        },
        "Ni": {
          "min": null,
          "max": 0.3
        },
        "P": {
          "min": null,
          "max": 0.035
        },
        "S": {
          "min": null,
          "max": 0.035
        },
        "Cu": {
          "min": null,
          "max": 0.3
        }
      },
      "mechanical_properties": {
        "hardness_hrc": {
          "min": null,
          "max": null
        },
        "hardness_hb": {
          "min": null,
          "max": 241
        },
        "tensile_strength_mpa": 930,
        "yield_strength_mpa": 735,
        "elongation_percent": 12,
        "impact_toughness_j_cm2": 78
      },
      "physical_properties": {
        "density_g_cm3": 7.83,
        "thermal_conductivity_w_mk": 41
      },
      "description": "Хромомолибденовая улучшаемая сталь высокой прокаливаемости. Применяется для крупных нагруженных деталей: валов турбин, шестерён, фланцев, шпилек, болтов."
    },
    {
      "id": "gost-40hn2ma",
      "name": "40ХН2МА",
      "category": "конструкционная легированная",
      "standards": {
        "aisi": "4340",
        "din_en": "36NiCrMo16 (близкий)",
        "gost": "40ХН2МА",
        "jis": "SNCM439"
      },
      "chemical_composition": {
        "C": {
          "min": 0.37,
          "max": 0.44
        },
        "Cr": {
          "min": 0.6,
          "max": 0.9
        },
        "Mo": {
          "min": 0.15,
          "max": 0.25
        },
        "V": {
          "min": null,
          "max": null
        },
        "Mn": {
          "min": 0.5,
          "max": 0.8
        },
        "Si": {
          "min": 0.17,
          "max": 0.37
        },
        "Ni": {
          "min": 1.25,
          "max": 1.65
        },
        "P": {
          "min": null,
          "max": 0.025
        },
        "S": {
          "min": null,
          "max": 0.025
        },
        "Cu": {
          "min": null,
          "max": 0.3
        }
      },
      "mechanical_properties": {
        "hardness_hrc": {
          "min": null,
          "max": null
        },
        "hardness_hb": {
          "min": null,
          "max": 269
        },
        "tensile_strength_mpa": 1080,
        "yield_strength_mpa": 930,
        "elongation_percent": 12,
        "impact_toughness_j_cm2": 78
      },
      "physical_properties": {
        "density_g_cm3": 7.85,
        "thermal_conductivity_w_mk": 35
      },
      "description": "Хромоникельмолибденовая сталь высокой прокаливаемости и прочности (аналог 4340). Применяется для тяжелонагруженных валов, шатунов, роторов турбин, авиадеталей."
    },
    {
      "id": "gost-38h2myua",
      "name": "38Х2МЮА",
      "category": "конструкционная легированная",
      "standards": {
        "aisi": "A355 Class B",
        "din_en": "41CrAlMo7 (1.8509)",
        "gost": "38Х2МЮА",
        "jis": "SACM645"
      },
      "chemical_composition": {
        "C": {
          "min": 0.35,
          "max": 0.42
        },
        "Cr": {
          "min": 1.35,
          "max": 1.65
        },
        "Mo": {
          "min": 0.15,
          "max": 0.25
        },
        "V": {
          "min": null,
          "max": null
        },
        "Mn": {
          "min": 0.3,
          "max": 0.6
        },
        "Si": {
          "min": 0.2,
          "max": 0.45
        },
        "Ni": {
          "min": null,
          "max": 0.3
        },
        "Al": {
          "min": 0.7,
          "max": 1.1
        },
        "P": {
          "min": null,
          "max": 0.025
        },
        "S": {
          "min": null,
          "max": 0.025
        },
        "Cu": {
          "min": null,
          "max": 0.3
        }
      },
      "mechanical_properties": {
        "hardness_hrc": {
          "min": null,
          "max": null
        },
        "hardness_hb": {
          "min": null,
          "max": 229
        },
        "tensile_strength_mpa": 980,
        "yield_strength_mpa": 835,
        "elongation_percent": 14,
        "impact_toughness_j_cm2": 88
      },
      "physical_properties": {
        "density_g_cm3": 7.65,
        "thermal_conductivity_w_mk": 39
      },
      "description": "Азотируемая сталь с алюминием для получения сверхтвёрдой поверхности (HV 800–1100). Применяется для гильз цилиндров, шпинделей, плунжеров, шестерён, червяков точных станков."
    },
    {
      "id": "gost-18h2n4ma",
      "name": "18Х2Н4МА",
      "category": "конструкционная легированная",
      "standards": {
        "aisi": null,
        "din_en": "18CrNiMo7-6 (близкий)",
        "gost": "18Х2Н4МА",
        "jis": null
      },
      "chemical_composition": {
        "C": {
          "min": 0.14,
          "max": 0.2
        },
        "Cr": {
          "min": 1.35,
          "max": 1.65
        },
        "Mo": {
          "min": 0.3,
          "max": 0.4
        },
        "V": {
          "min": null,
          "max": null
        },
        "Mn": {
          "min": 0.25,
          "max": 0.55
        },
        "Si": {
          "min": 0.17,
          "max": 0.37
        },
        "Ni": {
          "min": 4.0,
          "max": 4.4
        },
        "P": {
          "min": null,
          "max": 0.025
        },
        "S": {
          "min": null,
          "max": 0.025
        },
        "Cu": {
          "min": null,
          "max": 0.3
        }
      },
      "mechanical_properties": {
        "hardness_hrc": {
          "min": null,
          "max": null
        },
        "hardness_hb": {
          "min": null,
          "max": 269
        },
        "tensile_strength_mpa": 1130,
        "yield_strength_mpa": 835,
        "elongation_percent": 12,
        "impact_toughness_j_cm2": 98
      },
      "physical_properties": {
        "density_g_cm3": 7.85,
        "thermal_conductivity_w_mk": 33
      },
      "description": "Высокопрочная хромоникельмолибденовая сталь повышенной прокаливаемости. Применяется для тяжелонагруженных валов, шестерён больших сечений, ответственных болтов авиатехники."
    },
    {
      "id": "gost-60s2a",
      "name": "60С2А",
      "category": "рессорно-пружинная",
      "standards": {
        "aisi": "9260",
        "din_en": "60SiCr7 (1.7108)",
        "gost": "60С2А",
        "jis": "SUP6"
      },
      "chemical_composition": {
        "C": {
          "min": 0.58,
          "max": 0.63
        },
        "Cr": {
          "min": null,
          "max": 0.3
        },
        "Mo": {
          "min": null,
          "max": null
        },
        "V": {
          "min": null,
          "max": null
        },
        "Mn": {
          "min": 0.6,
          "max": 0.9
        },
        "Si": {
          "min": 1.6,
          "max": 2.0
        },
        "Ni": {
          "min": null,
          "max": 0.25
        },
        "P": {
          "min": null,
          "max": 0.025
        },
        "S": {
          "min": null,
          "max": 0.025
        },
        "Cu": {
          "min": null,
          "max": 0.2
        }
      },
      "mechanical_properties": {
        "hardness_hrc": {
          "min": null,
          "max": null
        },
        "hardness_hb": {
          "min": null,
          "max": 285
        },
        "tensile_strength_mpa": 1570,
        "yield_strength_mpa": 1370,
        "elongation_percent": 6,
        "impact_toughness_j_cm2": null
      },
      "physical_properties": {
        "density_g_cm3": 7.85,
        "thermal_conductivity_w_mk": 36
      },
      "description": "Кремнистая рессорно-пружинная сталь высшего качества. Применяется для тяжелонагруженных рессор, пружин, торсионов автомобилей, тракторов и подвижного состава."
    },
    {
      "id": "gost-50hfa",
      "name": "50ХФА",
      "category": "рессорно-пружинная",
      "standards": {
        "aisi": "6150",
        "din_en": "51CrV4 (1.8159)",
        "gost": "50ХФА",
        "jis": "SUP10"
      },
      "chemical_composition": {
        "C": {
          "min": 0.46,
          "max": 0.54
        },
        "Cr": {
          "min": 0.8,
          "max": 1.1
        },
        "Mo": {
          "min": null,
          "max": null
        },
        "V": {
          "min": 0.1,
          "max": 0.2
        },
        "Mn": {
          "min": 0.5,
          "max": 0.8
        },
        "Si": {
          "min": 0.17,
          "max": 0.37
        },
        "Ni": {
          "min": null,
          "max": 0.25
        },
        "P": {
          "min": null,
          "max": 0.025
        },
        "S": {
          "min": null,
          "max": 0.025
        },
        "Cu": {
          "min": null,
          "max": 0.2
        }
      },
      "mechanical_properties": {
        "hardness_hrc": {
          "min": null,
          "max": null
        },
        "hardness_hb": {
          "min": null,
          "max": 285
        },
        "tensile_strength_mpa": 1275,
        "yield_strength_mpa": 1080,
        "elongation_percent": 8,
        "impact_toughness_j_cm2": null
      },
      "physical_properties": {
        "density_g_cm3": 7.83,
        "thermal_conductivity_w_mk": 35
      },
      "description": "Хромованадиевая пружинная сталь повышенной прокаливаемости и теплостойкости. Применяется для пружин и рессор, работающих при повышенных температурах и переменных нагрузках."
    },
    {
      "id": "gost-60s2ha",
      "name": "60С2ХА",
      "category": "рессорно-пружинная",
      "standards": {
        "aisi": null,
        "din_en": "60SiCr7 (близкий)",
        "gost": "60С2ХА",
        "jis": null
      },
      "chemical_composition": {
        "C": {
          "min": 0.56,
          "max": 0.64
        },
        "Cr": {
          "min": 0.7,
          "max": 1.0
        },
        "Mo": {
          "min": null,
          "max": null
        },
        "V": {
          "min": null,
          "max": null
        },
        "Mn": {
          "min": 0.4,
          "max": 0.7
        },
        "Si": {
          "min": 1.4,
          "max": 1.8
        },
        "Ni": {
          "min": null,
          "max": 0.25
        },
        "P": {
          "min": null,
          "max": 0.025
        },
        "S": {
          "min": null,
          "max": 0.025
        },
        "Cu": {
          "min": null,
          "max": 0.2
        }
      },
      "mechanical_properties": {
        "hardness_hrc": {
          "min": null,
          "max": null
        },
        "hardness_hb": {
          "min": null,
          "max": 285
        },
        "tensile_strength_mpa": 1765,
        "yield_strength_mpa": 1570,
        "elongation_percent": 5,
        "impact_toughness_j_cm2": null
      },
      "physical_properties": {
        "density_g_cm3": 7.83,
        "thermal_conductivity_w_mk": 35
      },
      "description": "Высококачественная кремнехромистая пружинная сталь повышенной прокаливаемости. Применяется для тяжелонагруженных рессор, пружинных колец, шайб."
    },
    {
      "id": "gost-70s3a",
      "name": "70С3А",
      "category": "рессорно-пружинная",
      "standards": {
        "aisi": null,
        "din_en": null,
        "gost": "70С3А",
        "jis": null
      },
      "chemical_composition": {
        "C": {
          "min": 0.66,
          "max": 0.74
        },
        "Cr": {
          "min": null,
          "max": 0.3
        },
        "Mo": {
          "min": null,
          "max": null
        },
        "V": {
          "min": null,
          "max": null
        },
        "Mn": {
          "min": 0.4,
          "max": 0.6
        },
        "Si": {
          "min": 2.4,
          "max": 2.8
        },
        "Ni": {
          "min": null,
          "max": 0.25
        },
        "P": {
          "min": null,
          "max": 0.025
        },
        "S": {
          "min": null,
          "max": 0.025
        },
        "Cu": {
          "min": null,
          "max": 0.2
        }
      },
      "mechanical_properties": {
        "hardness_hrc": {
          "min": null,
          "max": null
        },
        "hardness_hb": {
          "min": null,
          "max": 302
        },
        "tensile_strength_mpa": 1765,
        "yield_strength_mpa": 1665,
        "elongation_percent": 5,
        "impact_toughness_j_cm2": null
      },
      "physical_properties": {
        "density_g_cm3": 7.8,
        "thermal_conductivity_w_mk": null
      },
      "description": "Кремнистая пружинная сталь с повышенным содержанием кремния, обеспечивающим высокую упругость. Применяется для рессор автомобилей, торсионов, пружин повышенной упругости."
    },
    {
      "id": "gost-shh15",
      "name": "ШХ15",
      "category": "подшипниковая",
      "standards": {
        "aisi": "52100",
        "din_en": "100Cr6 (1.3505)",
        "gost": "ШХ15",
        "jis": "SUJ2"
      },
      "chemical_composition": {
        "C": {
          "min": 0.95,
          "max": 1.05
        },
        "Cr": {
          "min": 1.3,
          "max": 1.65
        },
        "Mo": {
          "min": null,
          "max": null
        },
        "V": {
          "min": null,
          "max": null
        },
        "Mn": {
          "min": 0.2,
          "max": 0.4
        },
        "Si": {
          "min": 0.17,
          "max": 0.37
        },
        "Ni": {
          "min": null,
          "max": 0.3
        },
        "P": {
          "min": null,
          "max": 0.027
        },
        "S": {
          "min": null,
          "max": 0.02
        },
        "Cu": {
          "min": null,
          "max": 0.25
        }
      },
      "mechanical_properties": {
        "hardness_hrc": {
          "min": 60,
          "max": 66
        },
        "hardness_hb": {
          "min": null,
          "max": 207
        },
        "tensile_strength_mpa": 590,
        "yield_strength_mpa": 410,
        "elongation_percent": 20,
        "impact_toughness_j_cm2": null
      },
      "physical_properties": {
        "density_g_cm3": 7.812,
        "thermal_conductivity_w_mk": 40
      },
      "description": "Высокоуглеродистая хромистая подшипниковая сталь — мировой стандарт для шарикоподшипников и роликоподшипников. Применяется также для калибров, плашек, режущего и измерительного инструмента."
    },
    {
      "id": "gost-shh15sg",
      "name": "ШХ15СГ",
      "category": "подшипниковая",
      "standards": {
        "aisi": null,
        "din_en": "100CrMnSi6-4 (1.3520)",
        "gost": "ШХ15СГ",
        "jis": null
      },
      "chemical_composition": {
        "C": {
          "min": 0.95,
          "max": 1.05
        },
        "Cr": {
          "min": 1.3,
          "max": 1.65
        },
        "Mo": {
          "min": null,
          "max": null
        },
        "V": {
          "min": null,
          "max": null
        },
        "Mn": {
          "min": 0.9,
          "max": 1.2
        },
        "Si": {
          "min": 0.4,
          "max": 0.65
        },
        "Ni": {
          "min": null,
          "max": 0.3
        },
        "P": {
          "min": null,
          "max": 0.027
        },
        "S": {
          "min": null,
          "max": 0.02
        },
        "Cu": {
          "min": null,
          "max": 0.25
        }
      },
      "mechanical_properties": {
        "hardness_hrc": {
          "min": 60,
          "max": 65
        },
        "hardness_hb": {
          "min": null,
          "max": 217
        },
        "tensile_strength_mpa": null,
        "yield_strength_mpa": null,
        "elongation_percent": null,
        "impact_toughness_j_cm2": null
      },
      "physical_properties": {
        "density_g_cm3": 7.81,
        "thermal_conductivity_w_mk": 40
      },
      "description": "Подшипниковая сталь с повышенным содержанием марганца и кремния — повышенная прокаливаемость. Применяется для подшипников больших сечений: роликов, колец крупногабаритных подшипников."
    },
    {
      "id": "gost-u7",
      "name": "У7",
      "category": "инструментальная углеродистая",
      "standards": {
        "aisi": "W107",
        "din_en": "C70W2 (1.1520)",
        "gost": "У7",
        "jis": "SK7"
      },
      "chemical_composition": {
        "C": {
          "min": 0.65,
          "max": 0.74
        },
        "Cr": {
          "min": null,
          "max": 0.2
        },
        "Mo": {
          "min": null,
          "max": null
        },
        "V": {
          "min": null,
          "max": null
        },
        "Mn": {
          "min": 0.17,
          "max": 0.28
        },
        "Si": {
          "min": 0.17,
          "max": 0.33
        },
        "Ni": {
          "min": null,
          "max": 0.25
        },
        "P": {
          "min": null,
          "max": 0.03
        },
        "S": {
          "min": null,
          "max": 0.028
        },
        "Cu": {
          "min": null,
          "max": 0.25
        }
      },
      "mechanical_properties": {
        "hardness_hrc": {
          "min": 56,
          "max": 60
        },
        "hardness_hb": {
          "min": null,
          "max": 187
        },
        "tensile_strength_mpa": null,
        "yield_strength_mpa": null,
        "elongation_percent": null,
        "impact_toughness_j_cm2": null
      },
      "physical_properties": {
        "density_g_cm3": 7.83,
        "thermal_conductivity_w_mk": null
      },
      "description": "Углеродистая инструментальная сталь повышенной вязкости. Применяется для инструмента, работающего с ударными нагрузками: зубил, кузнечных штампов, молотков, бородков, кернеров, топоров."
    },
    {
      "id": "gost-u9",
      "name": "У9",
      "category": "инструментальная углеродистая",
      "standards": {
        "aisi": "W109",
        "din_en": "C90W3 (1.1525)",
        "gost": "У9",
        "jis": "SK6"
      },
      "chemical_composition": {
        "C": {
          "min": 0.85,
          "max": 0.94
        },
        "Cr": {
          "min": null,
          "max": 0.2
        },
        "Mo": {
          "min": null,
          "max": null
        },
        "V": {
          "min": null,
          "max": null
        },
        "Mn": {
          "min": 0.17,
          "max": 0.33
        },
        "Si": {
          "min": 0.17,
          "max": 0.33
        },
        "Ni": {
          "min": null,
          "max": 0.25
        },
        "P": {
          "min": null,
          "max": 0.03
        },
        "S": {
          "min": null,
          "max": 0.028
        },
        "Cu": {
          "min": null,
          "max": 0.25
        }
      },
      "mechanical_properties": {
        "hardness_hrc": {
          "min": 60,
          "max": 63
        },
        "hardness_hb": {
          "min": null,
          "max": 192
        },
        "tensile_strength_mpa": null,
        "yield_strength_mpa": null,
        "elongation_percent": null,
        "impact_toughness_j_cm2": null
      },
      "physical_properties": {
        "density_g_cm3": 7.83,
        "thermal_conductivity_w_mk": null
      },
      "description": "Углеродистая инструментальная сталь. Применяется для инструмента, требующего высокой твёрдости при умеренной вязкости: матриц, пуансонов, кернеров, отвёрток, столярного инструмента."
    },
    {
      "id": "gost-u12",
      "name": "У12",
      "category": "инструментальная углеродистая",
      "standards": {
        "aisi": "W112",
        "din_en": "C125W (1.1663)",
        "gost": "У12",
        "jis": "SK2"
      },
      "chemical_composition": {
        "C": {
          "min": 1.15,
          "max": 1.24
        },
        "Cr": {
          "min": null,
          "max": 0.2
        },
        "Mo": {
          "min": null,
          "max": null
        },
        "V": {
          "min": null,
          "max": null
        },
        "Mn": {
          "min": 0.17,
          "max": 0.28
        },
        "Si": {
          "min": 0.17,
          "max": 0.33
        },
        "Ni": {
          "min": null,
          "max": 0.25
        },
        "P": {
          "min": null,
          "max": 0.03
        },
