Repository: fishruff/steel-lib

# steel-lib
> [Russian / Русский](./README.ru.md)

Engine for comparing and finding analog steel grades by GOST standards. Compares chemical composition and mechanical properties, returns a similarity coefficient in `[0, 1]`.

> **npm:** [npmjs.com/package/steel-lib](https://www.npmjs.com/package/steel-lib)

## Data model

```ts
type Steel = {
    id: string;                    // "gost-st3", "gost-40x"
    name: string;                  // "Ст3", "40Х"
    category: SteelCategory;       // "конструкционная углеродистая", etc.
    standards: {
        aisi: string | null;       // "1020", "5140", ...
        din_en: string | null;     // "C22 (1.0402)", ...

File: src/steels_base.json (part 3 of 3)
{
        "S": {
          "min": null,
          "max": 0.028
        },
        "Cu": {
          "min": null,
          "max": 0.25
        }
      },
      "mechanical_properties": {
        "hardness_hrc": {
          "min": 62,
          "max": 64
        },
        "hardness_hb": {
          "min": null,
          "max": 207
        },
        "tensile_strength_mpa": null,
        "yield_strength_mpa": null,
        "elongation_percent": null,
        "impact_toughness_j_cm2": null
      },
      "physical_properties": {
        "density_g_cm3": 7.81,
        "thermal_conductivity_w_mk": null
      },
      "description": "Высокоуглеродистая инструментальная сталь высокой твёрдости и износостойкости. Применяется для напильников, шаберов, бритв, гравировочного инструмента, мерительных плиток."
    },
    {
      "id": "gost-hvg",
      "name": "ХВГ",
      "category": "инструментальная легированная",
      "standards": {
        "aisi": "O1 (близкий)",
        "din_en": "105WCr6 (1.2419)",
        "gost": "ХВГ",
        "jis": "SKS31"
      },
      "chemical_composition": {
        "C": {
          "min": 0.9,
          "max": 1.05
        },
        "Cr": {
          "min": 0.9,
          "max": 1.2
        },
        "Mo": {
          "min": null,
          "max": null
        },
        "V": {
          "min": null,
          "max": null
        },
        "W": {
          "min": 1.2,
          "max": 1.6
        },
        "Mn": {
          "min": 0.8,
          "max": 1.1
        },
        "Si": {
          "min": 0.1,
          "max": 0.4
        },
        "Ni": {
          "min": null,
          "max": 0.35
        },
        "P": {
          "min": null,
          "max": 0.03
        },
        "S": {
          "min": null,
          "max": 0.03
        },
        "Cu": {
          "min": null,
          "max": 0.3
        }
      },
      "mechanical_properties": {
        "hardness_hrc": {
          "min": 62,
          "max": 65
        },
        "hardness_hb": {
          "min": null,
          "max": 255
        },
        "tensile_strength_mpa": null,
        "yield_strength_mpa": null,
        "elongation_percent": null,
        "impact_toughness_j_cm2": null
      },
      "physical_properties": {
        "density_g_cm3": 7.85,
        "thermal_conductivity_w_mk": null
      },
      "description": "Хромовольфрамовая инструментальная сталь малой деформации при закалке. Применяется для протяжек, разверток, длинных метчиков, калибров, точного измерительного инструмента."
    },
    {
      "id": "gost-5hnm",
      "name": "5ХНМ",
      "category": "инструментальная легированная",
      "standards": {
        "aisi": "L6",
        "din_en": "55NiCrMoV7 (1.2714)",
        "gost": "5ХНМ",
        "jis": "SKT4"
      },
      "chemical_composition": {
        "C": {
          "min": 0.5,
          "max": 0.6
        },
        "Cr": {
          "min": 0.5,
          "max": 0.8
        },
        "Mo": {
          "min": 0.15,
          "max": 0.3
        },
        "V": {
          "min": null,
          "max": null
        },
        "Mn": {
          "min": 0.5,
          "max": 0.8
        },
        "Si": {
          "min": 0.1,
          "max": 0.4
        },
        "Ni": {
          "min": 1.4,
          "max": 1.8
        },
        "P": {
          "min": null,
          "max": 0.03
        },
        "S": {
          "min": null,
          "max": 0.03
        },
        "Cu": {
          "min": null,
          "max": 0.3
        }
      },
      "mechanical_properties": {
        "hardness_hrc": {
          "min": 36,
          "max": 44
        },
        "hardness_hb": {
          "min": null,
          "max": 241
        },
        "tensile_strength_mpa": null,
        "yield_strength_mpa": null,
        "elongation_percent": null,
        "impact_toughness_j_cm2": null
      },
      "physical_properties": {
        "density_g_cm3": 7.83,
        "thermal_conductivity_w_mk": 36
      },
      "description": "Штамповая сталь горячего деформирования высокой вязкости. Применяется для крупных молотовых штампов, прессовых вставок, ножей горячей резки металла."
    },
    {
      "id": "gost-4h5mfs",
      "name": "4Х5МФС",
      "category": "инструментальная легированная",
      "standards": {
        "aisi": "H13 (близкий)",
        "din_en": "X40CrMoV5-1 (1.2344)",
        "gost": "4Х5МФС",
        "jis": "SKD61"
      },
      "chemical_composition": {
        "C": {
          "min": 0.32,
          "max": 0.4
        },
        "Cr": {
          "min": 4.5,
          "max": 5.5
        },
        "Mo": {
          "min": 1.2,
          "max": 1.5
        },
        "V": {
          "min": 0.3,
          "max": 0.5
        },
        "Mn": {
          "min": 0.2,
          "max": 0.5
        },
        "Si": {
          "min": 0.9,
          "max": 1.2
        },
        "Ni": {
          "min": null,
          "max": 0.35
        },
        "P": {
          "min": null,
          "max": 0.03
        },
        "S": {
          "min": null,
          "max": 0.03
        },
        "Cu": {
          "min": null,
          "max": 0.3
        }
      },
      "mechanical_properties": {
        "hardness_hrc": {
          "min": 48,
          "max": 53
        },
        "hardness_hb": {
          "min": null,
          "max": 241
        },
        "tensile_strength_mpa": null,
        "yield_strength_mpa": null,
        "elongation_percent": null,
        "impact_toughness_j_cm2": null
      },
      "physical_properties": {
        "density_g_cm3": 7.8,
        "thermal_conductivity_w_mk": 27
      },
      "description": "Штамповая хромомолибденованадиевая сталь горячего деформирования (аналог H13). Применяется для пресс-форм литья под давлением, штампов горячей штамповки, ножей горячей резки, мундштуков."
    },
    {
      "id": "gost-h12",
      "name": "Х12",
      "category": "инструментальная легированная",
      "standards": {
        "aisi": "D3",
        "din_en": "X210Cr12 (1.2080)",
        "gost": "Х12",
        "jis": "SKD1"
      },
      "chemical_composition": {
        "C": {
          "min": 2.0,
          "max": 2.2
        },
        "Cr": {
          "min": 11.5,
          "max": 13.0
        },
        "Mo": {
          "min": null,
          "max": null
        },
        "V": {
          "min": null,
          "max": null
        },
        "Mn": {
          "min": 0.15,
          "max": 0.45
        },
        "Si": {
          "min": 0.1,
          "max": 0.4
        },
        "Ni": {
          "min": null,
          "max": 0.35
        },
        "P": {
          "min": null,
          "max": 0.03
        },
        "S": {
          "min": null,
          "max": 0.03
        },
        "Cu": {
          "min": null,
          "max": 0.3
        }
      },
      "mechanical_properties": {
        "hardness_hrc": {
          "min": 60,
          "max": 64
        },
        "hardness_hb": {
          "min": null,
          "max": 255
        },
        "tensile_strength_mpa": null,
        "yield_strength_mpa": null,
        "elongation_percent": null,
        "impact_toughness_j_cm2": null
      },
      "physical_properties": {
        "density_g_cm3": 7.7,
        "thermal_conductivity_w_mk": null
      },
      "description": "Высокохромистая штамповая сталь холодного деформирования (аналог D3). Применяется для штампов, накатных роликов, волок, гибочных пуансонов; даёт минимальное изменение размеров при закалке."
    },
    {
      "id": "gost-h12f1",
      "name": "Х12Ф1",
      "category": "инструментальная легированная",
      "standards": {
        "aisi": "D3-mod",
        "din_en": "X210CrW12 (близкий)",
        "gost": "Х12Ф1",
        "jis": null
      },
      "chemical_composition": {
        "C": {
          "min": 1.25,
          "max": 1.45
        },
        "Cr": {
          "min": 11.0,
          "max": 12.5
        },
        "Mo": {
          "min": null,
          "max": null
        },
        "V": {
          "min": 0.7,
          "max": 0.9
        },
        "Mn": {
          "min": 0.15,
          "max": 0.45
        },
        "Si": {
          "min": 0.1,
          "max": 0.4
        },
        "Ni": {
          "min": null,
          "max": 0.35
        },
        "P": {
          "min": null,
          "max": 0.03
        },
        "S": {
          "min": null,
          "max": 0.03
        },
        "Cu": {
          "min": null,
          "max": 0.3
        }
      },
      "mechanical_properties": {
        "hardness_hrc": {
          "min": 60,
          "max": 63
        },
        "hardness_hb": {
          "min": null,
          "max": 255
        },
        "tensile_strength_mpa": null,
        "yield_strength_mpa": null,
        "elongation_percent": null,
        "impact_toughness_j_cm2": null
      },
      "physical_properties": {
        "density_g_cm3": 7.7,
        "thermal_conductivity_w_mk": null
      },
      "description": "Высокохромистая ванадиевая штамповая сталь холодного деформирования. Применяется для волок, накатных роликов, разделительных штампов, профилирующих роликов; износостойка."
    },
    {
      "id": "gost-r6m5",
      "name": "Р6М5",
      "category": "быстрорежущая",
      "standards": {
        "aisi": "M2",
        "din_en": "HS6-5-2C (1.3343)",
        "gost": "Р6М5",
        "jis": "SKH51"
      },
      "chemical_composition": {
        "C": {
          "min": 0.82,
          "max": 0.9
        },
        "Cr": {
          "min": 3.8,
          "max": 4.4
        },
        "Mo": {
          "min": 4.8,
          "max": 5.3
        },
        "V": {
          "min": 1.7,
          "max": 2.1
        },
        "W": {
          "min": 5.5,
          "max": 6.5
        },
        "Mn": {
          "min": null,
          "max": 0.5
        },
        "Si": {
          "min": null,
          "max": 0.5
        },
        "Ni": {
          "min": null,
          "max": 0.4
        },
        "Co": {
          "min": null,
          "max": 0.5
        },
        "P": {
          "min": null,
          "max": 0.03
        },
        "S": {
          "min": null,
          "max": 0.03
        },
        "Cu": {
          "min": null,
          "max": 0.25
        }
      },
      "mechanical_properties": {
        "hardness_hrc": {
          "min": 63,
          "max": 65
        },
        "hardness_hb": {
          "min": null,
          "max": 255
        },
        "tensile_strength_mpa": null,
        "yield_strength_mpa": null,
        "elongation_percent": null,
        "impact_toughness_j_cm2": null
      },
      "physical_properties": {
        "density_g_cm3": 8.15,
        "thermal_conductivity_w_mk": 24
      },
      "description": "Самая распространённая быстрорежущая сталь общего назначения (аналог M2). Применяется для свёрл, метчиков, фрез, развёрток, протяжек; теплостойкость до 600 °C."
    },
    {
      "id": "gost-r18",
      "name": "Р18",
      "category": "быстрорежущая",
      "standards": {
        "aisi": "T1",
        "din_en": "HS18-0-1 (1.3355)",
        "gost": "Р18",
        "jis": "SKH2"
      },
      "chemical_composition": {
        "C": {
          "min": 0.73,
          "max": 0.83
        },
        "Cr": {
          "min": 3.8,
          "max": 4.4
        },
        "Mo": {
          "min": null,
          "max": 1.0
        },
        "V": {
          "min": 1.0,
          "max": 1.4
        },
        "W": {
          "min": 17.0,
          "max": 18.5
        },
        "Mn": {
          "min": null,
          "max": 0.5
        },
        "Si": {
          "min": null,
          "max": 0.5
        },
        "Ni": {
          "min": null,
          "max": 0.4
        },
        "Co": {
          "min": null,
          "max": 0.5
        },
        "P": {
          "min": null,
          "max": 0.03
        },
        "S": {
          "min": null,
          "max": 0.03
        },
        "Cu": {
          "min": null,
          "max": 0.25
        }
      },
      "mechanical_properties": {
        "hardness_hrc": {
          "min": 62,
          "max": 65
        },
        "hardness_hb": {
          "min": null,
          "max": 255
        },
        "tensile_strength_mpa": null,
        "yield_strength_mpa": null,
        "elongation_percent": null,
        "impact_toughness_j_cm2": null
      },
      "physical_properties": {
        "density_g_cm3": 8.75,
        "thermal_conductivity_w_mk": 26
      },
      "description": "Классическая вольфрамовая быстрорежущая сталь (аналог T1). Применяется для фасонных режущих инструментов: свёрл, метчиков, протяжек, фрез, шеверов; теплостойкость до 620 °C."
    },
    {
      "id": "gost-r6m5k5",
      "name": "Р6М5К5",
      "category": "быстрорежущая",
      "standards": {
        "aisi": "M35",
        "din_en": "HS6-5-2-5 (1.3243)",
        "gost": "Р6М5К5",
        "jis": "SKH55"
      },
      "chemical_composition": {
        "C": {
          "min": 0.84,
          "max": 0.92
        },
        "Cr": {
          "min": 3.8,
          "max": 4.3
        },
        "Mo": {
          "min": 4.8,
          "max": 5.3
        },
        "V": {
          "min": 1.7,
          "max": 2.1
        },
        "W": {
          "min": 6.0,
          "max": 7.0
        },
        "Co": {
          "min": 4.7,
          "max": 5.2
        },
        "Mn": {
          "min": null,
          "max": 0.5
        },
        "Si": {
          "min": null,
          "max": 0.5
        },
        "Ni": {
          "min": null,
          "max": 0.4
        },
        "P": {
          "min": null,
          "max": 0.03
        },
        "S": {
          "min": null,
          "max": 0.03
        },
        "Cu": {
          "min": null,
          "max": 0.25
        }
      },
      "mechanical_properties": {
        "hardness_hrc": {
          "min": 64,
          "max": 66
        },
        "hardness_hb": {
          "min": null,
          "max": 269
        },
        "tensile_strength_mpa": null,
        "yield_strength_mpa": null,
        "elongation_percent": null,
        "impact_toughness_j_cm2": null
      },
      "physical_properties": {
        "density_g_cm3": 8.2,
        "thermal_conductivity_w_mk": 25
      },
      "description": "Кобальтовая быстрорежущая сталь повышенной производительности (аналог M35). Применяется для обработки труднообрабатываемых сплавов: жаропрочных, нержавеющих, титановых; теплостойкость до 640 °C."
    },
    {
      "id": "gost-08h18n10",
      "name": "08Х18Н10",
      "category": "коррозионностойкая",
      "standards": {
        "aisi": "304",
        "din_en": "X5CrNi18-10 (1.4301)",
        "gost": "08Х18Н10",
        "jis": "SUS304"
      },
      "chemical_composition": {
        "C": {
          "min": null,
          "max": 0.08
        },
        "Cr": {
          "min": 17.0,
          "max": 19.0
        },
        "Mo": {
          "min": null,
          "max": null
        },
        "V": {
          "min": null,
          "max": null
        },
        "Mn": {
          "min": null,
          "max": 2.0
        },
        "Si": {
          "min": null,
          "max": 0.8
        },
        "Ni": {
          "min": 9.0,
          "max": 11.0
        },
        "P": {
          "min": null,
          "max": 0.035
        },
        "S": {
          "min": null,
          "max": 0.02
        },
        "Cu": {
          "min": null,
          "max": 0.3
        }
      },
      "mechanical_properties": {
        "hardness_hrc": {
          "min": null,
          "max": null
        },
        "hardness_hb": {
          "min": null,
          "max": 179
        },
        "tensile_strength_mpa": 515,
        "yield_strength_mpa": 205,
        "elongation_percent": 40,
        "impact_toughness_j_cm2": null
      },
      "physical_properties": {
        "density_g_cm3": 7.9,
        "thermal_conductivity_w_mk": 16
      },
      "description": "Аустенитная хромоникелевая нержавеющая сталь (мировой стандарт AISI 304). Применяется в пищевой, химической, медицинской промышленности; немагнитна, отлично сваривается."
    },
    {
      "id": "gost-08h18n10t",
      "name": "08Х18Н10Т",
      "category": "коррозионностойкая",
      "standards": {
        "aisi": "321",
        "din_en": "X6CrNiTi18-10 (1.4541)",
        "gost": "08Х18Н10Т",
        "jis": "SUS321"
      },
      "chemical_composition": {
        "C": {
          "min": null,
          "max": 0.08
        },
        "Cr": {
          "min": 17.0,
          "max": 19.0
        },
        "Mo": {
          "min": null,
          "max": null
        },
        "V": {
          "min": null,
          "max": null
        },
        "Mn": {
          "min": null,
          "max": 2.0
        },
        "Si": {
          "min": null,
          "max": 0.8
        },
        "Ni": {
          "min": 9.0,
          "max": 11.0
        },
        "Ti": {
          "min": 0.4,
          "max": 0.7
        },
        "P": {
          "min": null,
          "max": 0.035
        },
        "S": {
          "min": null,
          "max": 0.02
        },
        "Cu": {
          "min": null,
          "max": 0.3
        }
      },
      "mechanical_properties": {
        "hardness_hrc": {
          "min": null,
          "max": null
        },
        "hardness_hb": {
          "min": null,
          "max": 179
        },
        "tensile_strength_mpa": 510,
        "yield_strength_mpa": 205,
        "elongation_percent": 38,
        "impact_toughness_j_cm2": null
      },
      "physical_properties": {
        "density_g_cm3": 7.9,
        "thermal_conductivity_w_mk": 16
      },
      "description": "Аустенитная хромоникелевая сталь, стабилизированная титаном (аналог AISI 321). Стойка к межкристаллитной коррозии в околосварных зонах; для химической, нефтегазовой и пищевой промышленности."
    },
    {
      "id": "gost-12h13",
      "name": "12Х13",
      "category": "коррозионностойкая",
      "standards": {
        "aisi": "410",
        "din_en": "X12Cr13 (1.4006)",
        "gost": "12Х13",
        "jis": "SUS410"
      },
      "chemical_composition": {
        "C": {
          "min": null,
          "max": 0.15
        },
        "Cr": {
          "min": 12.0,
          "max": 14.0
        },
        "Mo": {
          "min": null,
          "max": null
        },
        "V": {
          "min": null,
          "max": null
        },
        "Mn": {
          "min": null,
          "max": 0.8
        },
        "Si": {
          "min": null,
          "max": 0.8
        },
        "Ni": {
          "min": null,
          "max": 0.6
        },
        "P": {
          "min": null,
          "max": 0.03
        },
        "S": {
          "min": null,
          "max": 0.025
        },
        "Cu": {
          "min": null,
          "max": 0.3
        }
      },
      "mechanical_properties": {
        "hardness_hrc": {
          "min": null,
          "max": null
        },
        "hardness_hb": {
          "min": null,
          "max": 187
        },
        "tensile_strength_mpa": 590,
        "yield_strength_mpa": 410,
        "elongation_percent": 20,
        "impact_toughness_j_cm2": 88
      },
      "physical_properties": {
        "density_g_cm3": 7.72,
        "thermal_conductivity_w_mk": 25
      },
      "description": "Мартенситная нержавеющая сталь (AISI 410). Применяется для лопаток турбин, болтов, гаек, осей, винтов, деталей внутренней арматуры паровых котлов и турбин."
    },
    {
      "id": "gost-20h13",
      "name": "20Х13",
      "category": "коррозионностойкая",
      "standards": {
        "aisi": "420",
        "din_en": "X20Cr13 (1.4021)",
        "gost": "20Х13",
        "jis": "SUS420J1"
      },
      "chemical_composition": {
        "C": {
          "min": 0.16,
          "max": 0.25
        },
        "Cr": {
          "min": 12.0,
          "max": 14.0
        },
        "Mo": {
          "min": null,
          "max": null
        },
        "V": {
          "min": null,
          "max": null
        },
        "Mn": {
          "min": null,
          "max": 0.8
        },
        "Si": {
          "min": null,
          "max": 0.8
        },
        "Ni": {
          "min": null,
          "max": 0.6
        },
        "P": {
          "min": null,
          "max": 0.03
        },
        "S": {
          "min": null,
          "max": 0.025
        },
        "Cu": {
          "min": null,
          "max": 0.3
        }
      },
      "mechanical_properties": {
        "hardness_hrc": {
          "min": 48,
          "max": 50
        },
        "hardness_hb": {
          "min": null,
          "max": 197
        },
        "tensile_strength_mpa": 650,
        "yield_strength_mpa": 440,
        "elongation_percent": 16,
        "impact_toughness_j_cm2": 59
      },
      "physical_properties": {
        "density_g_cm3": 7.67,
        "thermal_conductivity_w_mk": 25
      },
      "description": "Мартенситная нержавеющая сталь повышенной прочности (AISI 420). Применяется для лопаток паровых турбин, клапанов, болтов, штоков, корпусов клапанов, деталей насосов."
    },
    {
      "id": "gost-40h13",
      "name": "40Х13",
      "category": "коррозионностойкая",
      "standards": {
        "aisi": "420HC",
        "din_en": "X45CrMoV15 (близкий 1.4034)",
        "gost": "40Х13",
        "jis": "SUS420J2"
      },
      "chemical_composition": {
        "C": {
          "min": 0.36,
          "max": 0.45
        },
        "Cr": {
          "min": 12.0,
          "max": 14.0
        },
        "Mo": {
          "min": null,
          "max": null
        },
        "V": {
          "min": null,
          "max": null
        },
        "Mn": {
          "min": null,
          "max": 0.8
        },
        "Si": {
          "min": null,
          "max": 0.8
        },
        "Ni": {
          "min": null,
          "max": 0.6
        },
        "P": {
          "min": null,
          "max": 0.03
        },
        "S": {
          "min": null,
          "max": 0.025
        },
        "Cu": {
          "min": null,
          "max": 0.3
        }
      },
      "mechanical_properties": {
        "hardness_hrc": {
          "min": 52,
          "max": 56
        },
        "hardness_hb": {
          "min": null,
          "max": 229
        },
        "tensile_strength_mpa": 880,
        "yield_strength_mpa": 635,
        "elongation_percent": 12,
        "impact_toughness_j_cm2": null
      },
      "physical_properties": {
        "density_g_cm3": 7.65,
        "thermal_conductivity_w_mk": 25
      },
      "description": "Мартенситная высокоуглеродистая нержавеющая сталь (аналог 420HC). Применяется для медицинского и хирургического инструмента, бытовых ножей, пружин, валов, режущего инструмента."
    },
    {
      "id": "gost-10h17n13m2t",
      "name": "10Х17Н13М2Т",
      "category": "коррозионностойкая",
      "standards": {
        "aisi": "316Ti",
        "din_en": "X6CrNiMoTi17-12-2 (1.4571)",
        "gost": "10Х17Н13М2Т",
        "jis": "SUS316Ti"
      },
      "chemical_composition": {
        "C": {
          "min": null,
          "max": 0.1
        },
        "Cr": {
          "min": 16.0,
          "max": 18.0
        },
        "Mo": {
          "min": 2.0,
          "max": 3.0
        },
        "V": {
          "min": null,
          "max": null
        },
        "Mn": {
          "min": null,
          "max": 2.0
        },
        "Si": {
          "min": null,
          "max": 0.8
        },
        "Ni": {
          "min": 12.0,
          "max": 14.0
        },
        "Ti": {
          "min": 0.3,
          "max": 0.6
        },
        "P": {
          "min": null,
          "max": 0.035
        },
        "S": {
          "min": null,
          "max": 0.02
        },
        "Cu": {
          "min": null,
          "max": 0.3
        }
      },
      "mechanical_properties": {
        "hardness_hrc": {
          "min": null,
          "max": null
        },
        "hardness_hb": {
          "min": null,
          "max": 200
        },
        "tensile_strength_mpa": 530,
        "yield_strength_mpa": 220,
        "elongation_percent": 40,
        "impact_toughness_j_cm2": null
      },
      "physical_properties": {
        "density_g_cm3": 8.0,
        "thermal_conductivity_w_mk": 15
      },
      "description": "Аустенитная хромоникельмолибденовая сталь со стабилизирующим титаном (аналог AISI 316Ti). Стойка к питтинговой и щелевой коррозии в кислых и хлоридных средах; для химического и нефтегазового оборудования."
    },
    {
      "id": "gost-15h5m",
      "name": "15Х5М",
      "category": "конструкционная легированная",
      "standards": {
        "aisi": "501",
        "din_en": "X12CrMo5 (1.7362)",
        "gost": "15Х5М",
        "jis": null
      },
      "chemical_composition": {
        "C": {
          "min": null,
          "max": 0.15
        },
        "Cr": {
          "min": 4.5,
          "max": 6
        },
        "Mo": {
          "min": 0.45,
          "max": 0.6
        },
        "V": {
          "min": null,
          "max": null
        },
        "Mn": {
          "min": null,
          "max": 0.5
        },
        "Si": {
          "min": null,
          "max": 0.5
        },
        "Ni": {
          "min": null,
          "max": 0.6
        },
        "P": {
          "min": null,
          "max": 0.03
        },
        "S": {
          "min": null,
          "max": 0.025
        },
        "Cu": {
          "min": null,
          "max": 0.2
        }
      },
      "mechanical_properties": {
        "hardness_hrc": {
          "min": null,
          "max": null
        },
        "hardness_hb": {
          "min": null,
          "max": 170
        },
        "tensile_strength_mpa": 590,
        "yield_strength_mpa": 412,
        "elongation_percent": 20,
        "impact_toughness_j_cm2": 118
      },
      "physical_properties": {
        "density_g_cm3": 7.75,
        "thermal_conductivity_w_mk": 26
      },
      "description": "Хромомолибденовая теплоустойчивая сталь (5% Cr). Стойка к окислению и водородной коррозии при 500–600 °C; для труб, крепежа и аппаратуры нефтеперерабатывающих и нефтехимических установок."
    },
    {
      "id": "gost-12h1mf",
      "name": "12Х1МФ",
      "category": "конструкционная легированная",
      "standards": {
        "aisi": null,
        "din_en": "14MoV6-3 (1.7715)",
        "gost": "12Х1МФ",
        "jis": null
      },
      "chemical_composition": {
        "C": {
          "min": 0.1,
          "max": 0.15
        },
        "Cr": {
          "min": 0.9,
          "max": 1.2
        },
        "Mo": {
          "min": 0.25,
          "max": 0.35
        },
        "V": {
          "min": 0.15,
          "max": 0.3
        },
        "Mn": {
          "min": 0.4,
          "max": 0.7
        },
        "Si": {
          "min": 0.17,
          "max": 0.37
        },
        "Ni": {
          "min": null,
          "max": 0.3
        },
        "P": {
          "min": null,
          "max": 0.03
        },
        "S": {
          "min": null,
          "max": 0.025
        },
        "Cu": {
          "min": null,
          "max": 0.2
        }
      },
      "mechanical_properties": {
        "hardness_hrc": {
          "min": null,
          "max": null
        },
        "hardness_hb": {
          "min": null,
          "max": 179
        },
        "tensile_strength_mpa": 470,
        "yield_strength_mpa": 255,
        "elongation_percent": 21,
        "impact_toughness_j_cm2": 98
      },
      "physical_properties": {
        "density_g_cm3": 7.85,
        "thermal_conductivity_w_mk": 38
      },
      "description": "Хромомолибденованадиевая теплоустойчивая сталь для энергетики. Работает под давлением при температурах до 570–585 °C; для паропроводов, пароперегревателей и коллекторов котлов ТЭС."
    },
    {
      "id": "gost-15hm",
      "name": "15ХМ",
      "category": "конструкционная легированная",
      "standards": {
        "aisi": null,
        "din_en": "13CrMo4-5 (1.7335)",
        "gost": "15ХМ",
        "jis": null
      },
      "chemical_composition": {
        "C": {
          "min": 0.11,
          "max": 0.18
        },
        "Cr": {
          "min": 0.8,
          "max": 1.1
        },
        "Mo": {
          "min": 0.4,
          "max": 0.55
        },
        "V": {
          "min": null,
          "max": null
        },
        "Mn": {
          "min": 0.4,
          "max": 0.7
        },
        "Si": {
          "min": 0.17,
          "max": 0.37
        },
        "Ni": {
          "min": null,
          "max": 0.3
        },
        "P": {
          "min": null,
          "max": 0.035
        },
        "S": {
          "min": null,
          "max": 0.035
        },
        "Cu": {
          "min": null,
          "max": 0.3
        }
      },
      "mechanical_properties": {
        "hardness_hrc": {
          "min": null,
          "max": null
        },
        "hardness_hb": {
          "min": null,
          "max": 187
        },
        "tensile_strength_mpa": 440,
        "yield_strength_mpa": 275,
        "elongation_percent": 21,
        "impact_toughness_j_cm2": 118
      },
      "physical_properties": {
        "density_g_cm3": 7.85,
        "thermal_conductivity_w_mk": 40
      },
      "description": "Хромомолибденовая теплоустойчивая сталь. Сохраняет прочность и сопротивление ползучести при 500–550 °C; для котельных труб, фланцев и крепежа энергетического оборудования."
    },
    {
      "id": "gost-12mh",
      "name": "12МХ",
      "category": "конструкционная легированная",
      "standards": {
        "aisi": null,
        "din_en": null,
        "gost": "12МХ",
        "jis": null
      },
      "chemical_composition": {
        "C": {
          "min": 0.09,
          "max": 0.16
        },
        "Cr": {
          "min": 0.4,
          "max": 0.7
        },
        "Mo": {
          "min": 0.4,
          "max": 0.6
        },
        "V": {
          "min": null,
          "max": null
        },
        "Mn": {
          "min": 0.4,
          "max": 0.7
        },
        "Si": {
          "min": 0.17,
          "max": 0.37
        },
        "Ni": {
          "min": null,
          "max": 0.3
        },
        "P": {
          "min": null,
          "max": 0.03
        },
        "S": {
          "min": null,
          "max": 0.025
        },
        "Cu": {
          "min": null,
          "max": 0.2
        }
      },
      "mechanical_properties": {
        "hardness_hrc": {
          "min": null,
          "max": null
        },
        "hardness_hb": {
          "min": null,
          "max": 170
        },
        "tensile_strength_mpa": 410,
        "yield_strength_mpa": 235,
        "elongation_percent": 21,
        "impact_toughness_j_cm2": 59
      },
      "physical_properties": {
        "density_g_cm3": 7.85,
        "thermal_conductivity_w_mk": 41
      },
      "description": "Низколегированная хромомолибденовая теплоустойчивая сталь. Для пароперегревателей и трубопроводов котлов, работающих при температурах до 530–540 °C."
    },
    {
      "id": "gost-09g2s",
      "name": "09Г2С",
      "category": "конструкционная легированная",
      "standards": {
        "aisi": null,
        "din_en": null,
        "gost": "09Г2С",
        "jis": null
      },
      "chemical_composition": {
        "C": {
          "min": null,
          "max": 0.12
        },
        "Cr": {
          "min": null,
          "max": 0.3
        },
        "Mo": {
          "min": null,
          "max": null
        },
        "V": {
          "min": null,
          "max": null
        },
        "Mn": {
          "min": 1.3,
          "max": 1.7
        },
        "Si": {
          "min": 0.5,
          "max": 0.8
        },
        "Ni": {
          "min": null,
          "max": 0.3
        },
        "P": {
          "min": null,
          "max": 0.035
        },
        "S": {
          "min": null,
          "max": 0.04
        },
        "Cu": {
          "min": null,
          "max": 0.3
        }
      },
      "mechanical_properties": {
        "hardness_hrc": {
          "min": null,
          "max": null
        },
        "hardness_hb": {
          "min": null,
          "max": 190
        },
        "tensile_strength_mpa": 490,
        "yield_strength_mpa": 345,
        "elongation_percent": 21,
        "impact_toughness_j_cm2": 64
      },
      "physical_properties": {
        "density_g_cm3": 7.85,
        "thermal_conductivity_w_mk": 50
      },
      "description": "Низколегированная марганцово-кремнистая сталь повышенной прочности с хорошей свариваемостью. Сохраняет вязкость до −70 °C; для сварных металлоконструкций, сосудов, мостов и судостроения."
    },
    {
      "id": "gost-10g2s1",
      "name": "10Г2С1",
      "category": "конструкционная легированная",
      "standards": {
        "aisi": null,
        "din_en": null,
        "gost": "10Г2С1",
        "jis": null
      },
      "chemical_composition": {
        "C": {
          "min": null,
          "max": 0.12
        },
        "Cr": {
          "min": null,
          "max": 0.3
        },
        "Mo": {
          "min": null,
          "max": null
        },
        "V": {
          "min": null,
          "max": null
        },
        "Mn": {
          "min": 1.3,
          "max": 1.65
        },
        "Si": {
          "min": 0.8,
          "max": 1.1
        },
        "Ni": {
          "min": null,
          "max": 0.3
        },
        "P": {
          "min": null,
          "max": 0.035
        },
        "S": {
          "min": null,
          "max": 0.04
        },
        "Cu": {
          "min": null,
          "max": 0.3
        }
      },
      "mechanical_properties": {
        "hardness_hrc": {
          "min": null,
          "max": null
        },
        "hardness_hb": {
          "min": null,
          "max": 190
        },
        "tensile_strength_mpa": 490,
        "yield_strength_mpa": 355,
        "elongation_percent": 21,
        "impact_toughness_j_cm2": 59
      },
      "physical_properties": {
        "density_g_cm3": 7.85,
        "thermal_conductivity_w_mk": 49
      },
      "description": "Низколегированная марганцово-кремнистая свариваемая сталь повышенной прочности. Для сварных конструкций, резервуаров и трубопроводов, в том числе при пониженных температурах."
    },
    {
      "id": "gost-16gs",
      "name": "16ГС",
      "category": "конструкционная легированная",
      "standards": {
        "aisi": null,
        "din_en": null,
        "gost": "16ГС",
        "jis": null
      },
      "chemical_composition": {
        "C": {
          "min": 0.12,
          "max": 0.18
        },
        "Cr": {
          "min": null,
          "max": 0.3
        },
        "Mo": {
          "min": null,
          "max": null
        },
        "V": {
          "min": null,
          "max": null
        },
        "Mn": {
          "min": 0.9,
          "max": 1.2
        },
        "Si": {
          "min": 0.4,
          "max": 0.7
        },
        "Ni": {
          "min": null,
          "max": 0.3
        },
        "P": {
          "min": null,
          "max": 0.035
        },
        "S": {
          "min": null,
          "max": 0.04
        },
        "Cu": {
          "min": null,
          "max": 0.3
        }
      },
      "mechanical_properties": {
        "hardness_hrc": {
          "min": null,
          "max": null
        },
        "hardness_hb": {
          "min": null,
          "max": 185
        },
        "tensile_strength_mpa": 490,
        "yield_strength_mpa": 325,
        "elongation_percent": 21,
        "impact_toughness_j_cm2": 59
      },
      "physical_properties": {
        "density_g_cm3": 7.85,
        "thermal_conductivity_w_mk": 50
      },
      "description": "Низколегированная марганцово-кремнистая сталь для сосудов и аппаратов, работающих под давлением. Хорошо сваривается; применяется в котлостроении и химическом машиностроении."
    },
    {
      "id": "gost-17gs",
      "name": "17ГС",
      "category": "конструкционная легированная",
      "standards": {
        "aisi": null,
        "din_en": null,
        "gost": "17ГС",
        "jis": null
      },
      "chemical_composition": {
        "C": {
          "min": 0.14,
          "max": 0.2
        },
        "Cr": {
          "min": null,
          "max": 0.3
        },
        "Mo": {
          "min": null,
          "max": null
        },
        "V": {
          "min": null,
          "max": null
        },
        "Mn": {
          "min": 1,
          "max": 1.4
        },
        "Si": {
          "min": 0.4,
          "max": 0.6
        },
        "Ni": {
          "min": null,
          "max": 0.3
        },
        "P": {
          "min": null,
          "max": 0.035
        },
        "S": {
          "min": null,
          "max": 0.04
        },
        "Cu": {
          "min": null,
          "max": 0.3
        }
      },
      "mechanical_properties": {
        "hardness_hrc": {
          "min": null,
          "max": null
        },
        "hardness_hb": {
          "min": null,
          "max": 190
        },
        "tensile_strength_mpa": 510,
        "yield_strength_mpa": 345,
        "elongation_percent": 23,
        "impact_toughness_j_cm2": 59
      },
      "physical_properties": {
        "density_g_cm3": 7.85,
        "thermal_conductivity_w_mk": 49
      },
      "description": "Низколегированная марганцово-кремнистая свариваемая сталь. Для электросварных труб большого диаметра, сосудов и металлоконструкций повышенной прочности."
    },
    {
      "id": "gost-15hsnd",
      "name": "15ХСНД",
      "category": "конструкционная легированная",
      "standards": {
        "aisi": null,
        "din_en": null,
        "gost": "15ХСНД",
        "jis": null
      },
      "chemical_composition": {
        "C": {
          "min": 0.12,
          "max": 0.18
        },
        "Cr": {
          "min": 0.6,
          "max": 0.9
        },
        "Mo": {
          "min": null,
          "max": null
        },
        "V": {
          "min": null,
          "max": null
        },
        "Mn": {
          "min": 0.4,
          "max": 0.7
        },
        "Si": {
          "min": 0.4,
          "max": 0.7
        },
        "Ni": {
          "min": 0.3,
          "max": 0.6
        },
        "P": {
          "min": null,
          "max": 0.035
        },
        "S": {
          "min": null,
          "max": 0.04
        },
        "Cu": {
          "min": 0.2,
          "max": 0.4
        }
      },
      "mechanical_properties": {
        "hardness_hrc": {
          "min": null,
          "max": null
        },
        "hardness_hb": {
          "min": null,
          "max": 200
        },
        "tensile_strength_mpa": 540,
        "yield_strength_mpa": 345,
        "elongation_percent": 21,
        "impact_toughness_j_cm2": 59
      },
      "physical_properties": {
        "density_g_cm3": 7.85,
        "thermal_conductivity_w_mk": 42
      },
      "description": "Низколегированная хромокремненикельмедистая сталь повышенной прочности и атмосферостойкости. Хорошо сваривается; для мостов, вагонов и ответственных сварных металлоконструкций."
    },
    {
      "id": "gost-12h18n9",
      "name": "12Х18Н9",
      "category": "коррозионностойкая",
      "standards": {
        "aisi": "302",
        "din_en": "X10CrNi18-8 (1.4310)",
        "gost": "12Х18Н9",
        "jis": "SUS302"
      },
      "chemical_composition": {
        "C": {
          "min": null,
          "max": 0.12
        },
        "Cr": {
          "min": 17,
          "max": 19
        },
        "Mo": {
          "min": null,
          "max": null
        },
        "V": {
          "min": null,
          "max": null
        },
        "Mn": {
          "min": null,
          "max": 2
        },
        "Si": {
          "min": null,
          "max": 0.8
        },
        "Ni": {
          "min": 8,
          "max": 10
        },
        "P": {
          "min": null,
          "max": 0.035
        },
        "S": {
          "min": null,
          "max": 0.02
        },
        "Cu": {
          "min": null,
          "max": 0.3
        }
      },
      "mechanical_properties": {
        "hardness_hrc": {
          "min": null,
          "max": null
        },
        "hardness_hb": {
          "min": null,
          "max": 179
        },
        "tensile_strength_mpa": 530,
        "yield_strength_mpa": 196,
        "elongation_percent": 40,
        "impact_toughness_j_cm2": 250
      },
      "physical_properties": {
        "density_g_cm3": 7.9,
        "thermal_conductivity_w_mk": 16
      },
      "description": "Аустенитная хромоникелевая нержавеющая сталь (аналог AISI 302/304). Немагнитна, сохраняет вязкость при криогенных температурах; для сварной аппаратуры и деталей, работающих от −196 °C."
    },
    {
      "id": "gost-10h11n20t3r",
      "name": "10Х11Н20Т3Р",
      "category": "коррозионностойкая",
      "standards": {
        "aisi": null,
        "din_en": null,
        "gost": "10Х11Н20Т3Р",
        "jis": null
      },
      "chemical_composition": {
        "C": {
          "min": null,
          "max": 0.1
        },
        "Cr": {
          "min": 10,
          "max": 12.5
        },
        "Mo": {
          "min": null,
          "max": null
        },
        "V": {
          "min": null,
          "max": null
        },
        "Mn": {
          "min": null,
          "max": 1
        },
        "Si": {
          "min": null,
          "max": 1
        },
        "Ni": {
          "min": 18,
          "max": 21
        },
        "P": {
          "min": null,
          "max": 0.035
        },
        "S": {
          "min": null,
          "max": 0.02
        },
        "Cu": {
          "min": null,
          "max": 0.3
        },
        "Ti": {
          "min": 2.6,
          "max": 3.2
        }
      },
      "mechanical_properties": {
        "hardness_hrc": {
          "min": null,
          "max": null
        },
        "hardness_hb": {
          "min": null,
          "max": 302
        },
        "tensile_strength_mpa": 880,
        "yield_strength_mpa": 590,
        "elongation_percent": 10,
        "impact_toughness_j_cm2": 29
      },
      "physical_properties": {
        "density_g_cm3": 8,
        "thermal_conductivity_w_mk": 14
      },
      "description": "Жаропрочная аустенитная хромоникелевая сталь с титаном, дисперсионно-твердеющая (ЭИ696Р). Для крепежа, пружин и деталей газовых турбин, работающих при температурах до 700 °C."
    },
    {
      "id": "gost-20h23n18",
      "name": "20Х23Н18",
      "category": "коррозионностойкая",
      "standards": {
        "aisi": "310S",
        "din_en": "X8CrNi25-21 (1.4845)",
        "gost": "20Х23Н18",
        "jis": "SUS310S"
      },
      "chemical_composition": {
        "C": {
          "min": null,
          "max": 0.2
        },
        "Cr": {
          "min": 22,
          "max": 25
        },
        "Mo": {
          "min": null,
          "max": null
        },
        "V": {
          "min": null,
          "max": null
        },
        "Mn": {
          "min": null,
          "max": 2
        },
        "Si": {
          "min": null,
          "max": 1
        },
        "Ni": {
          "min": 17,
          "max": 20
        },
        "P": {
          "min": null,
          "max": 0.035
        },
        "S": {
          "min": null,
          "max": 0.02
        },
        "Cu": {
          "min": null,
          "max": 0.3
        }
      },
      "mechanical_properties": {
        "hardness_hrc": {
          "min": null,
          "max": null
        },
        "hardness_hb": {
          "min": null,
          "max": 179
        },
        "tensile_strength_mpa": 500,
        "yield_strength_mpa": 196,
        "elongation_percent": 35,
        "impact_toughness_j_cm2": 200
      },
      "physical_properties": {
        "density_g_cm3": 7.9,
        "thermal_conductivity_w_mk": 15
      },
      "description": "Жаропрочная и жаростойкая аустенитная хромоникелевая сталь (аналог AISI 310S). Стойка к окислению до 1000–1050 °C; для деталей печей, газопроводов и теплообменников."
    }
  ]
}
